Repository: alexp205/C3DP_AutoDisco

# C3DP Automated Mixture Discovery Workflow

This repository contains the codebase for the paper Discovery of 3D-Printed Construction Materials via Intelligent Data Extraction and Generation using Large Language Models.

## Repository Layout

TODO

## Data

TODO

## Usage

TODO

File: db/mcd_db.csv (part 2 of 4)
S-GF A 6,https://doi.org/10.1617/s11527-015-0564-z,Mechanical enhancement of cement-stabilized soil by flax fibre reinforcement and extrusion processing,synthetic,glass fiber,2.33%,2.00%,2.00%,300.00,,6.00,,20.00,,,,,,,,,,,,,soil,kaolin,25.19%,type 1 portland cement,8.40%,13.57%,0.40,,,plasticizer,0.13%,,,,,sand,50.38%,,,,,y,y,extruder - ECT VARS 50A/2-type,35,,,,,,,,,,,,,,,,EN 12390-3,,,,,,,,,,EN 12390-6,,,,,,,,,,,,,,,,,,,,,,,,,,,,,,,,,,,,,,,,,,,,,,,,,,,,,,,,,,,,,,,,,,,,,,,,,,,,,,,,,
S-GF A 7,https://doi.org/10.1617/s11527-015-0564-z,Mechanical enhancement of cement-stabilized soil by flax fibre reinforcement and extrusion processing,synthetic,glass fiber,2.32%,2.00%,2.00%,300.00,,6.00,,20.00,,,,,,,,,,,,,soil,kaolin,21.00%,type 1 portland cement,12.60%,13.48%,0.40,,,plasticizer,0.20%,,,,,sand,50.40%,,,,,y,y,extruder - ECT VARS 50A/2-type,35,,,,,,,,,,,,,,,,EN 12390-3,,,,,,,,,,EN 12390-6,,,,,,,,,,,,,,,,,,,,,,,,,,,,,,,,,,,,,,,,,,,,,,,,,,,,,,,,,,,,,,,,,,,,,,,,,,,,,,,,,
S-GF A 8,https://doi.org/10.1617/s11527-015-0564-z,Mechanical enhancement of cement-stabilized soil by flax fibre reinforcement and extrusion processing,synthetic,glass fiber,2.28%,2.00%,2.00%,300.00,,6.00,,20.00,,,,,,,,,,,,,soil,kaolin,16.93%,type 1 portland cement,16.93%,12.72%,0.38,,,plasticizer,0.25%,,,,,sand,50.88%,,,,,y,y,extruder - ECT VARS 50A/2-type,35,,,,,,,,,,,,17.75,,,,EN 12390-3,,,,,,3.4,,,,EN 12390-6,,,,,,,,,,,,,,,,,,,,,,,,,,,,,,,,,,,,,,,,,,,,,,,,,,,,,,,,,,,,,,,,,,,,,,,,,,,,,,,,,
S-GF A 9,https://doi.org/10.1617/s11527-015-0564-z,Mechanical enhancement of cement-stabilized soil by flax fibre reinforcement and extrusion processing,synthetic,glass fiber,3.86%,3.00%,3.00%,300.00,,6.00,,20.00,,,,,,,,,,,,,soil,kaolin,44.75%,type 1 portland cement,7.49%,21.41%,0.41,,,plasticizer,0.12%,,,,,sand,22.37%,,,,,y,y,extruder - ECT VARS 50A/2-type,35,,,,,,,,,,,,5.25,,,,EN 12390-3,,,,,,0.65,,,,EN 12390-6,,,,,,,,,,,,,,,,,,,,,,,,,,,,,,,,,,,,,,,,,,,,,,,,,,,,,,,,,,,,,,,,,,,,,,,,,,,,,,,,,
S-GF A 10,https://doi.org/10.1617/s11527-015-0564-z,Mechanical enhancement of cement-stabilized soil by flax fibre reinforcement and extrusion processing,synthetic,glass fiber,3.46%,3.00%,3.00%,300.00,,6.00,,20.00,,,,,,,,,,,,,soil,kaolin,24.90%,type 1 portland cement,8.30%,13.41%,0.40,,,plasticizer,0.13%,,,,,sand,49.80%,,,,,y,y,extruder - ECT VARS 50A/2-type,35,,,,,,,,,,,,,,,,EN 12390-3,,,,,,,,,,EN 12390-6,,,,,,,,,,,,,,,,,,,,,,,,,,,,,,,,,,,,,,,,,,,,,,,,,,,,,,,,,,,,,,,,,,,,,,,,,,,,,,,,,
S-GF A 11,https://doi.org/10.1617/s11527-015-0564-z,Mechanical enhancement of cement-stabilized soil by flax fibre reinforcement and extrusion processing,synthetic,glass fiber,3.44%,3.00%,3.00%,300.00,,6.00,,20.00,,,,,,,,,,,,,soil,kaolin,20.76%,type 1 portland cement,12.46%,13.33%,0.40,,,plasticizer,0.19%,,,,,sand,49.83%,,,,,y,y,extruder - ECT VARS 50A/2-type,35,,,,,,,,,,,,,,,,EN 12390-3,,,,,,,,,,EN 12390-6,,,,,,,,,,,,,,,,,,,,,,,,,,,,,,,,,,,,,,,,,,,,,,,,,,,,,,,,,,,,,,,,,,,,,,,,,,,,,,,,,
S-GF A 12,https://doi.org/10.1617/s11527-015-0564-z,Mechanical enhancement of cement-stabilized soil by flax fibre reinforcement and extrusion processing,synthetic,glass fiber,3.38%,3.00%,3.00%,300.00,,6.00,,20.00,,,,,,,,,,,,,soil,kaolin,16.74%,type 1 portland cement,16.74%,12.58%,0.38,,,plasticizer,0.25%,,,,,sand,50.31%,,,,,y,y,extruder - ECT VARS 50A/2-type,35,,,,,,,,,,,,16.25,,,,EN 12390-3,,,,,,2.9,,,,EN 12390-6,,,,,,,,,,,,,,,,,,,,,,,,,,,,,,,,,,,,,,,,,,,,,,,,,,,,,,,,,,,,,,,,,,,,,,,,,,,,,,,,,
S-NF B 3,https://doi.org/10.1617/s11527-015-0564-z,Mechanical enhancement of cement-stabilized soil by flax fibre reinforcement and extrusion processing,none,none,,0.00%,,,,,,,,,,,,,,,,,,,soil,kaolin,21.50%,type 1 portland cement,12.90%,13.80%,0.40,,,plasticizer,0.20%,,,,,sand,51.60%,,,,,y,y,,35,,,,,,,,,,,,10,,,,EN 12390-3,,,,,,1.5,,,,EN 12390-6,,,,,,,,,2.6,,,,,,,,,,,,,,,,,,,,,,,,,,,,,,,,,,,,,,,,,,,,,,,,,,,,,,,,,,,,,,,,,,,,,,,,
S-NF B 4,https://doi.org/10.1617/s11527-015-0564-z,Mechanical enhancement of cement-stabilized soil by flax fibre reinforcement and extrusion processing,none,none,,0.00%,,,,,,,,,,,,,,,,,,,soil,kaolin,17.32%,type 1 portland cement,17.32%,13.02%,0.38,,,plasticizer,0.26%,,,,,sand,52.07%,,,,,y,y,,35,,,,,,,,,,,,15.25,,,,EN 12390-3,,,,,,2.2,,,,EN 12390-6,,,,,,,,,3.8,,,,,,,,,,,,,,,,,,,,,,,,,,,,,,,,,,,,,,,,,,,,,,,,,,,,,,,,,,,,,,,,,,,,,,,,
S-CF A 1,https://doi.org/10.1617/s11527-021-01640-x,Strength and stress-strain characteristics of fibre reinforced cement stabilised rammed earth,biobased,coir fiber,0.28%,0.01,0.50%,108.70,,25.00,,230.00,,,,,,,,,,,,,rammed earth,soil,28.02%,type 1 portland cement,5.88%,9.77%,0.29,,,,,,,,,sand,56.04%,,,,,n,undetermined,,,,,,,,,,,,,,,,,3.89,,,,,,,,,,,,,,,,,,,,,,,,,,,,,,,,,,,,,,,,,,,,,,,,,,,,,,,,,,,,,,,,,,,,,,,,,,,,,,,,,,,,,,,,,,,,
S-CF A 2,https://doi.org/10.1617/s11527-021-01640-x,Strength and stress-strain characteristics of fibre reinforced cement stabilised rammed earth,biobased,coir fiber,0.56%,0.01,0.99%,108.70,,25.00,,230.00,,,,,,,,,,,,,rammed earth,soil,27.94%,type 1 portland cement,5.87%,9.77%,0.29,,,,,,,,,sand,55.87%,,,,,n,undetermined,,,,,,,,,,,,,,,,,5.09,,,,,,,,,,,,,,,,,,,,,,,,,,,,,,,,,,,,,,,,,,,,,,,,,,,,,,,,,,,,,,,,,,,,,,,,,,,,,,,,,,,,,,,,,,,,
S-CF A 3,https://doi.org/10.1617/s11527-021-01640-x,Strength and stress-strain characteristics of fibre reinforced cement stabilised rammed earth,biobased,coir fiber,0.83%,0.02,1.49%,108.70,,25.00,,230.00,,,,,,,,,,,,,rammed earth,soil,27.85%,type 1 portland cement,5.85%,9.77%,0.29,,,,,,,,,sand,55.70%,,,,,n,undetermined,,,,,,,,,,,,,,,,,5.05,,,,,,,,,,,,,,,,,,,,,,,,,,,,,,,,,,,,,,,,,,,,,,,,,,,,,,,,,,,,,,,,,,,,,,,,,,,,,,,,,,,,,,,,,,,,
S-CF A 4,https://doi.org/10.1617/s11527-021-01640-x,Strength and stress-strain characteristics of fibre reinforced cement stabilised rammed earth,biobased,coir fiber,1.11%,0.02,1.98%,108.70,,25.00,,230.00,,,,,,,,,,,,,rammed earth,soil,27.76%,type 1 portland cement,5.83%,9.77%,0.29,,,,,,,,,sand,55.53%,,,,,n,undetermined,,,,,,,,,,,,,,,,,5.35,,,,,,,,,,,,,,,,,,,,,,,,,,,,,,,,,,,,,,,,,,,,,,,,,,,,,,,,,,,,,,,,,,,,,,,,,,,,,,,,,,,,,,,,,,,,
S-CF A 5,https://doi.org/10.1617/s11527-021-01640-x,Strength and stress-strain characteristics of fibre reinforced cement stabilised rammed earth,biobased,coir fiber,0.28%,0.01,0.50%,108.70,,25.00,,230.00,,,,,,,,,,,,,rammed earth,soil,27.26%,type 1 portland cement,8.18%,9.77%,0.28,,,,,,,,,sand,54.51%,,,,,n,undetermined,,,,,,,,,,,,,,,,,6.53,,,,,,,,,,,,,,,,,,,,,,,,,,,,,,,,,,,,,,,,,,,,,,,,,,,,,,,,,,,,,,,,,,,,,,,,,,,,,,,,,,,,,,,,,,,,
S-CF A 6,https://doi.org/10.1617/s11527-021-01640-x,Strength and stress-strain characteristics of fibre reinforced cement stabilised rammed earth,biobased,coir fiber,0.56%,0.01,0.99%,108.70,,25.00,,230.00,,,,,,,,,,,,,rammed earth,soil,27.17%,type 1 portland cement,8.15%,9.77%,0.28,,,,,,,,,sand,54.35%,,,,,n,undetermined,,,,,,,,,,,,,,,,,6.87,,,,,,,,,,,,,,,,,,,,,,,,,,,,,,,,,,,,,,,,,,,,,,,,,,,,,,,,,,,,,,,,,,,,,,,,,,,,,,,,,,,,,,,,,,,,
S-CF A 7,https://doi.org/10.1617/s11527-021-01640-x,Strength and stress-strain characteristics of fibre reinforced cement stabilised rammed earth,biobased,coir fiber,0.83%,0.02,1.49%,108.70,,25.00,,230.00,,,,,,,,,,,,,rammed earth,soil,27.09%,type 1 portland cement,8.13%,9.77%,0.28,,,,,,,,,sand,54.18%,,,,,n,undetermined,,,,,,,,,,,,,,,,,6.11,,,,,,,,,,,,,,,,,,,,,,,,,,,,,,,,,,,,,,,,,,,,,,,,,,,,,,,,,,,,,,,,,,,,,,,,,,,,,,,,,,,,,,,,,,,,
S-CF A 8,https://doi.org/10.1617/s11527-021-01640-x,Strength and stress-strain characteristics of fibre reinforced cement stabilised rammed earth,biobased,coir fiber,1.11%,0.02,1.98%,108.70,,25.00,,230.00,,,,,,,,,,,,,rammed earth,soil,27.01%,type 1 portland cement,8.10%,9.77%,0.28,,,,,,,,,sand,54.01%,,,,,n,undetermined,,,,,,,,,,,,,,,,,5.06,,,,,,,,,,,,,,,,,,,,,,,,,,,,,,,,,,,,,,,,,,,,,,,,,,,,,,,,,,,,,,,,,,,,,,,,,,,,,,,,,,,,,,,,,,,,
S-NF A 1,https://doi.org/10.1617/s11527-021-01640-x,Strength and stress-strain characteristics of fibre reinforced cement stabilised rammed earth,none,,,0.00,,,,,,,,,,,,,,,,,,,rammed earth,soil,28.11%,type 1 portland cement,5.90%,9.77%,0.29,,,,,,,,,sand,56.22%,,,,,n,undetermined,,,,,,,,,,,,,,,,,3.79,,,,,,,,,,,,,,,,,,,,,,,,,,,,,,,,,,,,,,,,,,,,,,,,,,,,,,,,,,,,,,,,,,,,,,,,,,,,,,,,,,,,,,,,,,,,
S-NF A 2,https://doi.org/10.1617/s11527-021-01640-x,Strength and stress-strain characteristics of fibre reinforced cement stabilised rammed earth,none,,,0.00,,,,,,,,,,,,,,,,,,,rammed earth,soil,27.34%,type 1 portland cement,8.20%,9.77%,0.27,,,,,,,,,sand,54.68%,,,,,n,undetermined,,,,,,,,,,,,,,,,,6.26,,,,,,,,,,,,,,,,,,,,,,,,,,,,,,,,,,,,,,,,,,,,,,,,,,,,,,,,,,,,,,,,,,,,,,,,,,,,,,,,,,,,,,,,,,,,
HL-HH A 1,https://doi.org/10.2478/rtuect-2022-0057,Hempcrete - CO2 Neutral Wall Solutions for 3D Printing,biobased,hemp shives,5.00%,3.50%,3.20%,,1.00,40.00,,,,,,,,,,,,,,,lime,hydrated lime,50.00%,none,,45.00%,0.90,,,,,,,,,,,1.13,1.33,0.64,0.68,y,y,custom gantry,38,,33,,,,,0.13,0.2,0.165,,,,0.083,0.183,0.133,,"0,025",0.058,0.058,,,,0.033,0.08,0.0565,,,,,,,,,,,,,,,,,,,,,,,,,,,,,,,,,,,,,,,,,,,,,,,,,,,,,,,,,,,,,,,,,,,,,,,,,,,,,,,,,,
PC-NF E 1,https://doi.org/10.3390/ma14092223,Effect of Fiber Content and Alignment on the Mechanical Properties of 3D Printing Cementitious Composites,none,,,0.00,,,,,,,,,,,,,,,,,,,cement,type 1 portland cement,53.00%,silica fume,26.81%,2.00%,0.03,,,plasticizer,18.00%,,,,,,,,,,,n,undetermined,,,,,,,,,,,,,,,,,24.63,ASTM C109,,,,,,,,,,,,,,,,,,,1.61,,,,NEN-EN 196-1,,,,,,,,,,,,,,,,,,,,,,,,,,,,,,,,,,,,,,,,,,,,,,,,,,,,,,,,,,,,,,,,,,,,
PC-GF B 1 ,https://doi.org/10.3390/ma14092223,Effect of Fiber Content and Alignment on the Mechanical Properties of 3D Printing Cementitious Composites,synthetic,glass fiber,0.70%,0.50%,0.20%,1333.33,,12.00,,9.00,,,,,,,,,,,,,cement,type 1 portland cement,52.63%,silica fume,26.63%,1.99%,0.03,,,plasticizer,17.87%,,,,,,,,,,,y,y,gantry-style 3D printer HC1009 from the CIIC Company,10,60,50,,,,,,,,,,22.31,,,,ASTM C109,,,,,,,,,,,,,,,,,,,3.12,,,,NEN-EN 196-1,,,,,,,,,,,,,,,,,,,,,,,,,,,,,,,,,,,,,,,,,,,,,,,,,,,,,,,,,,,,,,,,,,,,
PC-GF B 2,https://doi.org/10.3390/ma14092223,Effect of Fiber Content and Alignment on the Mechanical Properties of 3D Printing Cementitious Composites,synthetic,glass fiber,1.39%,0.50%,0.40%,1333.33,,12.00,,9.00,,,,,,,,,,,,,cement,type 1 portland cement,52.27%,silica fume,26.44%,1.97%,0.03,,,plasticizer,17.75%,,,,,,,,,,,y,y,gantry-style 3D printer HC1009 from the CIIC Company,10,60,50,,,,,,,,,,20.89,,,,ASTM C109,,,,,,,,,,,,,,,,,,,4.82,,,,NEN-EN 196-1,,,,,,,,,,,,,,,,,,,,,,,,,,,,,,,,,,,,,,,,,,,,,,,,,,,,,,,,,,,,,,,,,,,,
PC-GF B 3,https://doi.org/10.3390/ma14092223,Effect of Fiber Content and Alignment on the Mechanical Properties of 3D Printing Cementitious Composites,synthetic,glass fiber,2.06%,1.00%,0.60%,1333.33,,12.00,,9.00,,,,,,,,,,,,,cement,type 1 portland cement,51.91%,silica fume,26.26%,1.96%,0.03,,,plasticizer,17.63%,,,,,,,,,,,y,y,gantry-style 3D printer HC1009 from the CIIC Company,10,60,50,,,,,,,,,,19.54,,,,ASTM C109,,,,,,,,,,,,,,,,,,,5.96,,,,NEN-EN 196-1,,,,,,,,,,,,,,,,,,,,,,,,,,,,,,,,,,,,,,,,,,,,,,,,,,,,,,,,,,,,,,,,,,,,
PC-GF B 4,https://doi.org/10.3390/ma14092223,Effect of Fiber Content and Alignment on the Mechanical Properties of 3D Printing Cementitious Composites,synthetic,glass fiber,2.73%,1.00%,0.80%,1333.33,,12.00,,9.00,,,,,,,,,,,,,cement,type 1 portland cement,51.55%,silica fume,26.08%,1.95%,0.03,,,plasticizer,17.51%,,,,,,,,,,,y,y,gantry-style 3D printer HC1009 from the CIIC Company,10,60,50,,,,,,,,,,18.26,,,,ASTM C109,,,,,,,,,,,,,,,,,,,7.21,,,,NEN-EN 196-1,,,,,,,,,,,,,,,,,,,,,,,,,,,,,,,,,,,,,,,,,,,,,,,,,,,,,,,,,,,,,,,,,,,,
PC-GF B 5,https://doi.org/10.3390/ma14092223,Effect of Fiber Content and Alignment on the Mechanical Properties of 3D Printing Cementitious Composites,synthetic,glass fiber,3.39%,1.00%,1.00%,1333.33,,12.00,,9.00,,,,,,,,,,,,,cement,type 1 portland cement,51.20%,silica fume,25.91%,1.93%,0.03,,,plasticizer,17.39%,,,,,,,,,,,y,y,gantry-style 3D printer HC1009 from the CIIC Company,10,60,50,,,,,,,,,,17.34,,,,ASTM C109,,,,,,,,,,,,,,,,,,,9.38,,,,NEN-EN 196-1,,,,,,,,,,,,,,,,,,,,,,,,,,,,,,,,,,,,,,,,,,,,,,,,,,,,,,,,,,,,,,,,,,,,
PC-GF B 6,https://doi.org/10.3390/ma14092223,Effect of Fiber Content and Alignment on the Mechanical Properties of 3D Printing Cementitious Composites,synthetic,glass fiber,4.05%,1.50%,1.20%,1333.33,,12.00,,9.00,,,,,,,,,,,,,cement,type 1 portland cement,50.86%,silica fume,25.73%,1.92%,0.03,,,plasticizer,17.27%,,,,,,,,,,,y,y,gantry-style 3D printer HC1009 from the CIIC Company,10,60,50,,,,,,,,,,17.06,,,,ASTM C109,,,,,,,,,,,,,,,,,,,9.9,,,,NEN-EN 196-1,,,,,,,,,,,,,,,,,,,,,,,,,,,,,,,,,,,,,,,,,,,,,,,,,,,,,,,,,,,,,,,,,,,,
PC-GF B 7,https://doi.org/10.3390/ma14092223,Effect of Fiber Content and Alignment on the Mechanical Properties of 3D Printing Cementitious Composites,synthetic,glass fiber,4.69%,1.50%,1.40%,1333.33,,12.00,,9.00,,,,,,,,,,,,,cement,type 1 portland cement,50.52%,silica fume,25.56%,1.91%,0.03,,,plasticizer,17.16%,,,,,,,,,,,y,y,gantry-style 3D printer HC1009 from the CIIC Company,10,60,50,,,,,,,,,,16.81,,,,ASTM C109,,,,,,,,,,,,,,,,,,,10.7,,,,NEN-EN 196-1,,,,,,,,,,,,,,,,,,,,,,,,,,,,,,,,,,,,,,,,,,,,,,,,,,,,,,,,,,,,,,,,,,,,
PC-GF B 8,https://doi.org/10.3390/ma14092223,Effect of Fiber Content and Alignment on the Mechanical Properties of 3D Printing Cementitious Composites,synthetic,glass fiber,5.32%,2.00%,1.60%,1333.33,,12.00,,9.00,,,,,,,,,,,,,cement,type 1 portland cement,50.18%,silica fume,25.39%,1.89%,0.03,,,plasticizer,17.04%,,,,,,,,,,,y,y,gantry-style 3D printer HC1009 from the CIIC Company,10,60,50,,,,,,,,,,16.6,,,,ASTM C109,,,,,,,,,,,,,,,,,,,11.2,,,,NEN-EN 196-1,,,,,,,,,,,,,,,,,,,,,,,,,,,,,,,,,,,,,,,,,,,,,,,,,,,,,,,,,,,,,,,,,,,,
PC-GF B 9,https://doi.org/10.3390/ma14092223,Effect of Fiber Content and Alignment on the Mechanical Properties of 3D Printing Cementitious Composites,synthetic,glass fiber,5.95%,2.00%,1.80%,1333.33,,12.00,,9.00,,,,,,,,,,,,,cement,type 1 portland cement,49.85%,silica fume,25.23%,1.88%,0.03,,,plasticizer,16.93%,,,,,,,,,,,y,y,gantry-style 3D printer HC1009 from the CIIC Company,10,60,50,,,,,,,,,,16.43,,,,ASTM C109,,,,,,,,,,,,,,,,,,,11.9,,,,NEN-EN 196-1,,,,,,,,,,,,,,,,,,,,,,,,,,,,,,,,,,,,,,,,,,,,,,,,,,,,,,,,,,,,,,,,,,,,
PC-GF B 10,https://doi.org/10.3390/ma14092223,Effect of Fiber Content and Alignment on the Mechanical Properties of 3D Printing Cementitious Composites,synthetic,glass fiber,6.57%,2.00%,2.00%,1333.33,,12.00,,9.00,,,,,,,,,,,,,cement,type 1 portland cement,49.52%,silica fume,26.81%,1.87%,0.02,,,plasticizer,16.82%,,,,,,,,,,,y,y,gantry-style 3D printer HC1009 from the CIIC Company,10,60,50,,,,,,,,,,16.3,,,,ASTM C109,,,,,,,,,,,,,,,,,,,12.05,,,,NEN-EN 196-1,,,,,,,,,,,,,,,,,,,,,,,,,,,,,,,,,,,,,,,,,,,,,,,,,,,,,,,,,,,,,,,,,,,,
PC-GF B 11,https://doi.org/10.3390/ma14092223,Effect of Fiber Content and Alignment on the Mechanical Properties of 3D Printing Cementitious Composites,synthetic,glass fiber,0.70%,0.50%,0.20%,1333.33,,12.00,,9.00,,,,,,,,,,,,,cement,type 1 portland cement,52.63%,silica fume,26.63%,1.99%,0.03,,,plasticizer,17.87%,,,,,,,,,,,y,y,gantry-style 3D printer HC1009 from the CIIC Company,24,60,50,,,,,,,,,,23.5,,,,ASTM C109,,,,,,,,,,,,,,,,,,,2.6,,,,NEN-EN 196-1,,,,,,,,,,,,,,,,,,,,,,,,,,,,,,,,,,,,,,,,,,,,,,,,,,,,,,,,,,,,,,,,,,,,
PC-GF B 12,https://doi.org/10.3390/ma14092223,Effect of Fiber Content and Alignment on the Mechanical Properties of 3D Printing Cementitious Composites,synthetic,glass fiber,1.39%,0.50%,0.40%,1333.33,,12.00,,9.00,,,,,,,,,,,,,cement,type 1 portland cement,52.27%,silica fume,26.44%,1.97%,0.03,,,plasticizer,17.75%,,,,,,,,,,,y,y,gantry-style 3D printer HC1009 from the CIIC Company,24,60,50,,,,,,,,,,23.25,,,,ASTM C109,,,,,,,,,,,,,,,,,,,3.1,,,,NEN-EN 196-1,,,,,,,,,,,,,,,,,,,,,,,,,,,,,,,,,,,,,,,,,,,,,,,,,,,,,,,,,,,,,,,,,,,,
PC-GF B 13,https://doi.org/10.3390/ma14092223,Effect of Fiber Content and Alignment on the Mechanical Properties of 3D Printing Cementitious Composites,synthetic,glass fiber,2.06%,1.00%,0.60%,1333.33,,12.00,,9.00,,,,,,,,,,,,,cement,type 1 portland cement,51.91%,silica fume,26.26%,1.96%,0.03,,,plasticizer,17.63%,,,,,,,,,,,y,y,gantry-style 3D printer HC1009 from the CIIC Company,24,60,50,,,,,,,,,,22.5,,,,ASTM C109,,,,,,,,,,,,,,,,,,,3.8,,,,NEN-EN 196-1,,,,,,,,,,,,,,,,,,,,,,,,,,,,,,,,,,,,,,,,,,,,,,,,,,,,,,,,,,,,,,,,,,,,
PC-GF B 14,https://doi.org/10.3390/ma14092223,Effect of Fiber Content and Alignment on the Mechanical Properties of 3D Printing Cementitious Composites,synthetic,glass fiber,2.73%,1.00%,0.80%,1333.33,,12.00,,9.00,,,,,,,,,,,,,cement,type 1 portland cement,51.55%,silica fume,26.08%,1.95%,0.03,,,plasticizer,17.51%,,,,,,,,,,,y,y,gantry-style 3D printer HC1009 from the CIIC Company,24,60,50,,,,,,,,,,21.25,,,,ASTM C109,,,,,,,,,,,,,,,,,,,4.4,,,,NEN-EN 196-1,,,,,,,,,,,,,,,,,,,,,,,,,,,,,,,,,,,,,,,,,,,,,,,,,,,,,,,,,,,,,,,,,,,,
PC-GF B 15,https://doi.org/10.3390/ma14092223,Effect of Fiber Content and Alignment on the Mechanical Properties of 3D Printing Cementitious Composites,synthetic,glass fiber,3.39%,1.00%,1.00%,1333.33,,12.00,,9.00,,,,,,,,,,,,,cement,type 1 portland cement,51.20%,silica fume,25.91%,1.93%,0.03,,,plasticizer,17.39%,,,,,,,,,,,y,y,gantry-style 3D printer HC1009 from the CIIC Company,24,60,50,,,,,,,,,,20.25,,,,ASTM C109,,,,,,,,,,,,,,,,,,,5.28,,,,NEN-EN 196-1,,,,,,,,,,,,,,,,,,,,,,,,,,,,,,,,,,,,,,,,,,,,,,,,,,,,,,,,,,,,,,,,,,,,
PC-GF B 16,https://doi.org/10.3390/ma14092223,Effect of Fiber Content and Alignment on the Mechanical Properties of 3D Printing Cementitious Composites,synthetic,glass fiber,4.05%,1.50%,1.20%,1333.33,,12.00,,9.00,,,,,,,,,,,,,cement,type 1 portland cement,50.86%,silica fume,25.73%,1.92%,0.03,,,plasticizer,17.27%,,,,,,,,,,,y,y,gantry-style 3D printer HC1009 from the CIIC Company,24,60,50,,,,,,,,,,19,,,,ASTM C109,,,,,,,,,,,,,,,,,,,6.4,,,,NEN-EN 196-1,,,,,,,,,,,,,,,,,,,,,,,,,,,,,,,,,,,,,,,,,,,,,,,,,,,,,,,,,,,,,,,,,,,,
PC-GF B 17,https://doi.org/10.3390/ma14092223,Effect of Fiber Content and Alignment on the Mechanical Properties of 3D Printing Cementitious Composites,synthetic,glass fiber,4.69%,1.50%,1.40%,1333.33,,12.00,,9.00,,,,,,,,,,,,,cement,type 1 portland cement,50.52%,silica fume,25.56%,1.91%,0.03,,,plasticizer,17.16%,,,,,,,,,,,y,y,gantry-style 3D printer HC1009 from the CIIC Company,24,60,50,,,,,,,,,,18,,,,ASTM C109,,,,,,,,,,,,,,,,,,,7.4,,,,NEN-EN 196-1,,,,,,,,,,,,,,,,,,,,,,,,,,,,,,,,,,,,,,,,,,,,,,,,,,,,,,,,,,,,,,,,,,,,
PC-GF B 18,https://doi.org/10.3390/ma14092223,Effect of Fiber Content and Alignment on the Mechanical Properties of 3D Printing Cementitious Composites,synthetic,glass fiber,5.32%,2.00%,1.60%,1333.33,,12.00,,9.00,,,,,,,,,,,,,cement,type 1 portland cement,50.18%,silica fume,25.39%,1.89%,0.03,,,plasticizer,17.04%,,,,,,,,,,,y,y,gantry-style 3D printer HC1009 from the CIIC Company,24,60,50,,,,,,,,,,17.5,,,,ASTM C109,,,,,,,,,,,,,,,,,,,8.3,,,,NEN-EN 196-1,,,,,,,,,,,,,,,,,,,,,,,,,,,,,,,,,,,,,,,,,,,,,,,,,,,,,,,,,,,,,,,,,,,,
PC-GF B 19,https://doi.org/10.3390/ma14092223,Effect of Fiber Content and Alignment on the Mechanical Properties of 3D Printing Cementitious Composites,synthetic,glass fiber,5.95%,2.00%,1.80%,1333.33,,12.00,,9.00,,,,,,,,,,,,,cement,type 1 portland cement,49.85%,silica fume,25.23%,1.88%,0.03,,,plasticizer,16.93%,,,,,,,,,,,y,y,gantry-style 3D printer HC1009 from the CIIC Company,24,60,50,,,,,,,,,,17,,,,ASTM C109,,,,,,,,,,,,,,,,,,,9.1,,,,NEN-EN 196-1,,,,,,,,,,,,,,,,,,,,,,,,,,,,,,,,,,,,,,,,,,,,,,,,,,,,,,,,,,,,,,,,,,,,
PC-GF B 20,https://doi.org/10.3390/ma14092223,Effect of Fiber Content and Alignment on the Mechanical Properties of 3D Printing Cementitious Composites,synthetic,glass fiber,6.57%,2.00%,2.00%,1333.33,,12.00,,9.00,,,,,,,,,,,,,cement,type 1 portland cement,49.52%,silica fume,26.08%,1.87%,0.02,,,plasticizer,16.82%,,,,,,,,,,,y,y,gantry-style 3D printer HC1009 from the CIIC Company,24,60,50,,,,,,,,,,16.25,,,,ASTM C109,,,,,,,,,,,,,,,,,,,9.95,,,,NEN-EN 196-1,,,,,,,,,,,,,,,,,,,,,,,,,,,,,,,,,,,,,,,,,,,,,,,,,,,,,,,,,,,,,,,,,,,,
PC-GF B 21,https://doi.org/10.3390/ma14092223,Effect of Fiber Content and Alignment on the Mechanical Properties of 3D Printing Cementitious Composites,synthetic,glass fiber,3.39%,0.01,1.00%,1333.33,,12.00,,9.00,,,,,,,,,,,,,cement,type 1 portland cement,51.20%,,,1.93%,0.04,,,plasticizer,17.39%,,,,,,,,,,,n,undetermined,gantry-style 3D printer HC1009 from the CIIC Company,,,,,,,,,,,,,,,,21.25,ASTM C109,,,,,,,,,,,,,,,,,,,5.31,,,,NEN-EN 196-1,,,,,,,,,,,,,,,,,,,,,,,,,,,,,,,,,,,,,,,,,,,,,,,,,,,,,,,,,,,,,,,,,,,,
GP-NF C 1,https://doi.org/10.4028/www.scientific.net/MSF.939.155,Effect of Type of Fiber on Inter-Layer Bond and Flexural Strengths of Extrusion-Based 3D Printed Geopolymer,none,none,,0.00%,,,,,,,,,,,,,,,,,,,geopolymer,fly ash,34.58%,none,,8.87%,0.26,sodium hydroxide,1.22%,sodium silicate,3.05%,CMC,0.41%,,,sand,51.87%,,,,,y,y,,15x25,900,12,,,,,,,,,,,,,,,,,,,,,,,,,,,,,,,7.01,8.39,7.7,,,,,3.01,3.05,3.03,,,,,,,,,,,,,,,,,,,,,,,,,,,,,,,,,,,,,,,,,,,,,,,,,,,,,,,,,,,,,,,,,
GP-PP B 1,https://doi.org/10.4028/www.scientific.net/MSF.939.155,Effect of Type of Fiber on Inter-Layer Bond and Flexural Strengths of Extrusion-Based 3D Printed Geopolymer,synthetic,PP fiber,0.10%,0.50%,0.25%,535.71,,6.00,,11.20,,,,,,,,,,,,,geopolymer,fly ash,34.66%,none,,8.89%,0.26,sodium hydroxide,1.22%,sodium silicate,3.06%,CMC,0.08%,,,sand,51.99%,,,,,y,y,custom extruder,15x25,900,12,,,,,,,,,,,,,,,,,,,,,,,,,,,,,,,8.44,9.56,9,,,,,2.28,2.58,2.43,,,,,,,,,,,,,,,,,,,,,,,,,,,,,,,,,,,,,,,,,,,,,,,,,,,,,,,,,,,,,,,,,
GP-PVA A 1,https://doi.org/10.4028/www.scientific.net/MSF.939.155,Effect of Type of Fiber on Inter-Layer Bond and Flexural Strengths of Extrusion-Based 3D Printed Geopolymer,synthetic,PVA fiber,0.14%,0.50%,0.25%,230.77,,6.00,,26.00,,,,,,,,,,,,,geopolymer,fly ash,34.61%,none,,8.88%,0.26,sodium hydroxide,1.22%,sodium silicate,3.05%,CMC,0.18%,,,sand,51.91%,,,,,y,y,custom extruder,15x25,900,12,,,,,,,,,,,,,,,,,,,,,,,,,,,,,,,9.28,9.72,9.5,,,,,2.27,2.89,2.58,,,,,,,,,,,,,,,,,,,,,,,,,,,,,,,,,,,,,,,,,,,,,,,,,,,,,,,,,,,,,,,,,
GP-PBO A 1,https://doi.org/10.4028/www.scientific.net/MSF.939.155,Effect of Type of Fiber on Inter-Layer Bond and Flexural Strengths of Extrusion-Based 3D Printed Geopolymer,synthetic,PBO fiber,0.17%,0.50%,0.25%,500.00,,6.00,,12.00,,,,,,,,,,,,,geopolymer,fly ash,34.65%,none,,8.89%,0.26,sodium hydroxide,1.22%,sodium silicate,3.06%,CMC,0.03%,,,sand,51.98%,,,,,y,y,custom extruder,15x25,900,12,,,,,,,,,,,,,,,,,,,,,,,,,,,,,,,9.93,10.67,10.3,,,,,2.2,2.46,2.33,,,,,,,,,,,,,,,,,,,,,,,,,,,,,,,,,,,,,,,,,,,,,,,,,,,,,,,,,,,,,,,,,
CL-NF A 1,https://hal.archives-ouvertes.fr/hal-03263977,Composite for additive manufacturing including flax byproducts and quarry fines,none,,,0.00,,,,,,,,,,,,,,,,,,,cement,slag,21.90%,limestone,31.68%,27.01%,0.50,kaolin,6.13%,illite/goethite/dolomite,7.66%,quartz,5.62%,,,,,,,,,n,undetermined,,,,,,,,,,,,,,,,,15.1,,,,,,,,,,,,,,,,,,,,,,,,,,,,,,,,,,,,,,,,,,,,,,,,,,,,,,,,,,,,,,,,,,,,,,,,,,,,,,,,,,,,,,,,,,,,
CL-NF A 2,https://hal.archives-ouvertes.fr/hal-03263977,Composite for additive manufacturing including flax byproducts and quarry fines,none,,,0.00,,,,,,,,,,,,,,,,,,,cement,slag,14.60%,limestone,36.20%,27.01%,0.53,kaolin,7.01%,illite/goethite/dolomite,8.76%,quartz,6.42%,,,,,,,,,n,undetermined,,,,,,,,,,,,,,,,,6.5,,,,,,,,,,,,,,,,,,,,,,,,,,,,,,,,,,,,,,,,,,,,,,,,,,,,,,,,,,,,,,,,,,,,,,,,,,,,,,,,,,,,,,,,,,,,
CL-NF A 3,https://hal.archives-ouvertes.fr/hal-03263977,Composite for additive manufacturing including flax byproducts and quarry fines,none,,,0.00,,,,,,,,,,,,,,,,,,,cement,slag,22.35%,limestone,32.33%,25.33%,0.46,kaolin,6.26%,illite/goethite/dolomite,7.82%,quartz,5.74%,retarder,0.18%,,,,,,,n,undetermined,,,,,,,,,,,,,,,,,17.3,,,,,,,,,,,,,,,,,,,,,,,,,,,,,,,,,,,,,,,,,,,,,,,,,,,,,,,,,,,,,,,,,,,,,,,,,,,,,,,,,,,,,,,,,,,,
CL-NF A 4,https://hal.archives-ouvertes.fr/hal-03263977,Composite for additive manufacturing including flax byproducts and quarry fines,none,,,0.00,,,,,,,,,,,,,,,,,,,cement,slag,14.58%,limestone,36.16%,26.98%,0.53,kaolin,7.00%,illite/goethite/dolomite,8.75%,quartz,6.42%,retarder,0.12%,,,,,,,n,undetermined,,,,,,,,,,,,,,,,,6.9,,,,,,,,,,,,,,,,,,,,,,,,,,,,,,,,,,,,,,,,,,,,,,,,,,,,,,,,,,,,,,,,,,,,,,,,,,,,,,,,,,,,,,,,,,,,
CL-FF A 1,https://hal.archives-ouvertes.fr/hal-03263977,Composite for additive manufacturing including flax byproducts and quarry fines,biobased,flax fiber,0.40%,0.01,0.41%,,,24.00,,,flax shives,0.40%,0.62%,,40.00,,,,,,,,cement,slag,21.92%,limestone,31.72%,25.94%,0.48,kaolin,6.14%,illite/goethite/dolomite,7.67%,quartz,5.63%,retarder,0.18%,,,,,,,n,undetermined,,,,,,,,,,,,,,,,,15.5,,,,,,,,,,,,,,,,,,,,,,,,,,,,,,,,,,,,,,,,,,,,,,,,,,,,,,,,,,,,,,,,,,,,,,,,,,,,,,,,,,,,,,,,,,,,
SC-NF A 1,https://doi.org/10.1016/S0950-0618%2899%2900046-X,Plant fibre reinforced cement components for roofing,none,,,0.00,,,,,,,,,,,,,,,,,,,cement,slag,29.53%,hydrated lime,0.67%,16.11%,0.53,gypsum,3.36%,,,,,,,sand,50.34%,,,,2.107,n,undetermined,,,,,,,,,,,,,,,,,,,,,,,,,,,,,,,,,,,,,,,,,,,,,,,,,,,,,,,,,,,,,,,,3.32,,,,,,,,,,,,,,,,,,,,,,,,,,,,,,,,,,,,,,,,,,,,,
SC-NF A 2,https://doi.org/10.1016/S0950-0618%2899%2900046-X,Plant fibre reinforced cement components for roofing,none,,,0.00,,,,,,,,,,,,,,,,,,,cement,slag,29.66%,hydrated lime,1.38%,13.79%,0.44,gypsum,3.45%,,,,,,,sand,51.72%,,,,2.113,n,undetermined,,,,,,,,,,,,,,,,,33.8,,,,,,,,,,,,,,,,,,,,,,,,,,,,,,,,,,,,,,,,,,,,,,,3.37,,,,,,,,,,,,,,,,,,,,,,,,,,,,,,,,,,,,,,,,,,,,,
SC-EP A 1,https://doi.org/10.1016/S0950-0618%2899%2900046-X,Plant fibre reinforced cement components for roofing,biobased,eucalyptus pulp,0.83%,0.02,2.00%,,,,,,,,,,,,,,,,,,cement,slag,28.62%,hydrated lime,1.33%,15.97%,0.53,gypsum,3.33%,,,,,,,sand,49.70%,,,,2.041,n,undetermined,,,,,,,,,,,,,,,,,31.3,,,,,,,,,,,,,,,,,,,,,,,,,,,,,,,,,,,,,,,,,,,,,,,3.87,,,,,,,,,,,,,,,,,,,,,,,,,,,,,,,,,,,,,,,,,,,,,
SC-SF A 1,https://doi.org/10.1016/S0950-0618%2899%2900046-X,Plant fibre reinforced cement components for roofing,biobased,sisal fiber,0.42%,0.01,1.00%,,,,,,eucalyptus pulp,0.41%,1.00%,,,,,,,,,,cement,slag,28.62%,hydrated lime,1.33%,15.97%,0.53,gypsum,3.33%,,,,,,,sand,49.70%,,,,2.077,n,undetermined,,,,,,,,,,,,,,,,,25.3,,,,,,,,,,,,,,,,,,,,,,,,,,,,,,,,,,,,,,,,,,,,,,,3.02,,,,,,,,,,,,,,,,,,,,,,,,,,,,,,,,,,,,,,,,,,,,,
SC-CF A 1,https://doi.org/10.1016/S0950-0618%2899%2900046-X,Plant fibre reinforced cement components for roofing,biobased,coir fiber,0.72%,0.02,2.00%,,,,,,,,,,,,,,,,,,cement,slag,28.65%,hydrated lime,1.33%,15.99%,0.53,gypsum,3.33%,,,,,,,sand,49.78%,,,,2.142,n,undetermined,,,,,,,,,,,,,,,,,21,,,,,,,,,,,,,,,,,,,,,,,,,,,,,,,,,,,,,,,,,,,,,,,3.92,,,,,,,,,,,,,,,,,,,,,,,,,,,,,,,,,,,,,,,,,,,,,
PC-JF A 1,https://doi.org/10.1016/j.matdes.2013.01.029,Fracture and impact properties of short discrete jute fibre-reinforced cementitious composites,biobased,jute fiber,0.61%,0.01,1.00%,,,,,,,,,,,,,,,,,,cement,type 2 portland cement,15.81%,slag,15.81%,20.55%,0.65,,,,,,,,,sand,47.43%,,,,,n,undetermined,,,,,,,,,,,,,,,,,24.5,,,,,,,,,,,,,,,,,,,,3.7,,,,,,,,,,,,,,,,,18.053,,,,,,,,,,,,,,,,,,,,,,,,,,,,,,,,,,,,,,,,,,,,,,,,,,,,,,,
PC-JF A 2,https://doi.org/10.1016/j.matdes.2013.01.029,Fracture and impact properties of short discrete jute fibre-reinforced cementitious composites,biobased,jute fiber,0.61%,0.01,1.00%,,,,,,,,,,,,,,,,,,cement,type 2 portland cement,15.81%,fly ash,15.81%,20.55%,0.65,,,,,,,,,sand,47.43%,,,,,n,undetermined,,,,,,,,,,,,,,,,,6,,,,,,,,,,,,,,,,,,,,6,,,,,,,,,,,,,,,,,20.589,,,,,,,,,,,,,,,,,,,,,,,,,,,,,,,,,,,,,,,,,,,,,,,,,,,,,,,
PC-NF G 1,https://doi.org/10.1016/j.matdes.2013.01.029,Fracture and impact properties of short discrete jute fibre-reinforced cementitious composites,none,,,0.00,,,,,,,,,,,,,,,,,,,cement,type 2 portland cement,15.87%,slag,15.87%,20.63%,0.65,,,,,,,,,sand,47.62%,,,,,n,undetermined,,,,,,,,,,,,,,,,,,,,,,,,,,,,,,,,,,,,,,,,,,,,,,,,,,,,,,21.488,,,,,,,,,,,,,,,,,,,,,,,,,,,,,,,,,,,,,,,,,,,,,,,,,,,,,,,
PC-NF H 1,https://doi.org/10.1016/j.compositesb.2021.108937,Multicriteria performance evaluation of fiber-reinforced cement composites: An environmental perspective,none,,,0.00,,,,,,,,,,,,,,,,,,,cement,type 1 portland cement,24.50%,fly ash,10.59%,12.28%,0.35,plasticizer,0.02%,,,,,,,sand,52.62%,,,,,n,undetermined,,,,,,,,,,,,,,,,,,,,,,,,,,,,,,,,,,,,,9.1,,,,,,,,,,,,,,,,,,,,,,,,,,,,,,,,,,,,,,,,,,,,,,,,,,,,,,,,,,,,,,,,,,,,,,,,
PC-RCF A 1,https://doi.org/10.1016/j.compositesb.2021.108937,Multicriteria performance evaluation of fiber-reinforced cement composites: An environmental perspective,synthetic,recycled carbon fiber,1.09%,0.02,1.45%,857.14,,6.00,,7.00,,,,,,,,,,,,,cement,type 1 portland cement,24.18%,fly ash,10.40%,12.10%,0.35,plasticizer,0.18%,,,,,,,sand,52.05%,,,,,n,undetermined,,,,,,,,,,,,,,,,,,,,,,,,,,,,,,,,,,,,,13.1,,,,,,,,,,,,,,,,,,,,,,,,,,,,,,,,,,,,,,,,,,,,,,,,,,,,,,,,,,,,,,,,,,,,,,,,
PC-BF B 1,https://doi.org/10.1016/j.compositesb.2021.108937,Multicriteria performance evaluation of fiber-reinforced cement composites: An environmental perspective,natural,basalt fiber,1.62%,0.02,1.46%,344.83,,6.00,,17.40,,,,,,,,,,,,,cement,type 1 portland cement,24.05%,fly ash,10.34%,12.04%,0.35,plasticizer,0.18%,,,,,,,sand,51.77%,,,,,n,undetermined,,,,,,,,,,,,,,,,,,,,,,,,,,,,,,,,,,,,,11.8,,,,,,,,,,,,,,,,,,,,,,,,,,,,,,,,,,,,,,,,,,,,,,,,,,,,,,,,,,,,,,,,,,,,,,,,
PC-GF C 1,https://doi.org/10.1016/j.compositesb.2021.108937,Multicriteria performance evaluation of fiber-reinforced cement composites: An environmental perspective,synthetic,glass fiber,1.62%,0.02,1.55%,344.83,,6.00,,17.40,,,,,,,,,,,,,cement,type 1 portland cement,24.05%,fly ash,10.34%,12.04%,0.35,plasticizer,0.18%,,,,,,,sand,51.77%,,,,,n,undetermined,,,,,,,,,,,,,,,,,,,,,,,,,,,,,,,,,,,,,11.4,,,,,,,,,,,,,,,,,,,,,,,,,,,,,,,,,,,,,,,,,,,,,,,,,,,,,,,,,,,,,,,,,,,,,,,,
PC-PP A 1,https://doi.org/10.1016/j.compositesb.2021.108937,Multicriteria performance evaluation of fiber-reinforced cement composites: An environmental perspective,synthetic,PP fiber,0.55%,0.02,1.37%,200.00,,6.00,,30.00,,,,,,,,,,,,,cement,type 1 portland cement,24.31%,fly ash,10.45%,12.17%,0.35,plasticizer,0.18%,,,,,,,sand,52.33%,,,,,n,undetermined,,,,,,,,,,,,,,,,,,,,,,,,,,,,,,,,,,,,,10.8,,,,,,,,,,,,,,,,,,,,,,,,,,,,,,,,,,,,,,,,,,,,,,,,,,,,,,,,,,,,,,,,,,,,,,,,
PC-PVA A 1,https://doi.org/10.1016/j.compositesb.2021.108937,Multicriteria performance evaluation of fiber-reinforced cement composites: An environmental perspective,synthetic,PVA fiber,0.78%,0.02,1.37%,397.61,,6.00,,15.09,,,,,,,,,,,,,cement,type 1 portland cement,24.26%,fly ash,10.43%,12.14%,0.35,plasticizer,0.18%,,,,,,,sand,52.21%,,,,,n,undetermined,,,,,,,,,,,,,,,,,,,,,,,,,,,,,,,,,,,,,11,,,,,,,,,,,,,,,,,,,,,,,,,,,,,,,,,,,,,,,,,,,,,,,,,,,,,,,,,,,,,,,,,,,,,,,,
PC-CBF C 1,https://doi.org/10.1016/j.compositesb.2021.108937,Multicriteria performance evaluation of fiber-reinforced cement composites: An environmental perspective,synthetic,carbon fiber,1.06%,0.02,1.41%,857.14,,6.00,,7.00,,,,,,,,,,,,,cement,type 1 portland cement,24.19%,fly ash,10.40%,12.11%,0.35,plasticizer,0.18%,,,,,,,sand,52.07%,,,,,n,undetermined,,,,,,,,,,,,,,,,,,,,,,,,,,,,,,,,,,,,,12.4,,,,,,,,,,,,,,,,,,,,,,,,,,,,,,,,,,,,,,,,,,,,,,,,,,,,,,,,,,,,,,,,,,,,,,,,
PC-NF I 1,https://doi.org/10.1016/j.conbuildmat.2019.01.008,Mechanical anisotropy of aligned fiber reinforced composite for extrusion-based 3D printing,none,,,0.00,,,,,,,,,,,,,,,,,,,cement,type 1 portland cement,28.26%,fly ash,8.20%,10.74%,0.29,silica fume,3.96%,plasticizer,0.51%,,,,,sand,48.33%,,,,,n,undetermined,,,,,,,,,,,,,,,,,,,,,,,,,,,,,,,,,,,,,2.375,,,,,,,,,,,,,,,,,,,,,,,,,,,,,,,,,,,,,,,,,,,,,,,,,,,,,,,,,,,,,,,,,,,,,,,,
PC-BF C 1,https://doi.org/10.1016/j.conbuildmat.2019.01.008,Mechanical anisotropy of aligned fiber reinforced composite for extrusion-based 3D printing,natural,basalt fiber,0.10%,0.01,0.08%,0.39,,18.00,,12-15,,,,,,,,,,,,,cement,type 1 portland cement,28.24%,fly ash,8.19%,10.73%,0.29,silica fume,3.95%,plasticizer,0.51%,,,,,sand,48.28%,,,,,n,undetermined,,,,,,,,,,,,,,,,,,,,,,,,,,,,,,,,,,,,,3,,,,,,,,,,,,,,,,,,,,,,,,,,,,,,,,,,,,,,,,,,,,,,,,,,,,,,,,,,,,,,,,,,,,,,,,
PC-BF C 2,https://doi.org/10.1016/j.conbuildmat.2019.01.008,Mechanical anisotropy of aligned fiber reinforced composite for extrusion-based 3D printing,natural,basalt fiber,0.30%,0.01,0.24%,0.39,,18.00,,12-15,,,,,,,,,,,,,cement,type 1 portland cement,28.18%,fly ash,8.17%,10.71%,0.29,silica fume,3.95%,plasticizer,0.51%,,,,,sand,48.19%,,,,,n,undetermined,,,,,,,,,,,,,,,,,,,,,,,,,,,,,,,,,,,,,3.35,,,,,,,,,,,,,,,,,,,,,,,,,,,,,,,,,,,,,,,,,,,,,,,,,,,,,,,,,,,,,,,,,,,,,,,,
PC-BF C 3,https://doi.org/10.1016/j.conbuildmat.2019.01.008,Mechanical anisotropy of aligned fiber reinforced composite for extrusion-based 3D printing,natural,basalt fiber,0.50%,0.01,0.40%,0.39,,18.00,,12-15,,,,,,,,,,,,,cement,type 1 portland cement,28.12%,fly ash,8.16%,10.69%,0.29,silica fume,3.94%,plasticizer,0.51%,,,,,sand,48.09%,,,,,n,undetermined,,,,,,,,,,,,,,,,,39.5,,,,,,,,,,4.81,,,,,,,,,,4.17,,,,,,,,,,,,,,,,,,,,,,,,,,,,,,,,,,,,,,,,,,,,,,,,,,,,,,,,,,,,,,,,,,,,,,,,
PC-BF C 4,https://doi.org/10.1016/j.conbuildmat.2019.01.008,Mechanical anisotropy of aligned fiber reinforced composite for extrusion-based 3D printing,natural,basalt fiber,0.50%,0.50%,0.40%,0.39,,18.00,,12-15,,,,,,,,,,,,,cement,type 1 portland cement,28.12%,fly ash,8.16%,10.69%,0.29,silica fume,3.94%,plasticizer,0.51%,,,,,sand,48.09%,,,,,y,y,custom gantry,12,,75,0.45,,,,,,37,,,39.6,,,29.8,,,,3.02,,,3.62,,,5.26,,,,5.03,,,,,,6.51,,,3.34,,,,,,,,,,,,,,,,,,,,,,,,,,,,,,,,,,,,,,,,,,,,,,,,,,,,,,,,,,,,,,,,,,,,,
PC-BF C 5,https://doi.org/10.1016/j.conbuildmat.2019.01.008,Mechanical anisotropy of aligned fiber reinforced composite for extrusion-based 3D printing,natural,basalt fiber,0.70%,0.01,0.56%,0.39,,18.00,,12-15,,,,,,,,,,,,,cement,type 1 portland cement,28.07%,fly ash,8.14%,10.67%,0.29,silica fume,3.93%,plasticizer,0.51%,,,,,sand,48.00%,,,,,n,undetermined,,,,,,,,,,,,,,,,,,,,,,,,,,,,,,,,,,,,,4.55,,,,,,,,,,,,,,,,,,,,,,,,,,,,,,,,,,,,,,,,,,,,,,,,,,,,,,,,,,,,,,,,,,,,,,,,
S-NF C 1,https://doi.org/10.1016/j.conbuildmat.2022.128556,Eco-friendly additive construction: Analysis of the printability of earthen-based matrices stabilized with potato starch gel and sisal fibers,none,none,,0.00%,,,,,,,,,,,,,,,,,,,soil,soil,80.00%,none,,20.00%,0.25,,,,,,,,,,,,,,,y,y,,25,,,0.56-0.97,,,,,,,,,1.4,,,,,,,,,,,,,,,,,,,,,,,,,,,,,,,,,,,,,,,,,,,,,,,,,,,,,,,,,,,,,,,,,,,,,,,,,,,,,,,,,,,,,,,,,,,,,,,
S-SF A 1,https://doi.org/10.1016/j.conbuildmat.2022.128556,Eco-friendly additive construction: Analysis of the printability of earthen-based matrices stabilized with potato starch gel and sisal fibers,biobased,sisal fiber,1.00%,1.50%,1.28%,72.99,,10.00,,137.00,,,,,,,,,,,,,soil,soil,72.50%,none,,24.00%,0.33,potato starch,2.50%,,,,,,,,,,,,,y,y,custom gantry,25,,,0.56-0.97,,,,,,,,,1,,,,,,,,,,,,,,,,,,,,,,,,,,,,,,,,,,,,,,,,,,,,,,,,,,,,,,,,,,,,,,,,,,,,,,,,,,,,,,,,,,,,,,,,,,,,,,,
S-SF A 2,https://doi.org/10.1016/j.conbuildmat.2022.128556,Eco-friendly additive construction: Analysis of the printability of earthen-based matrices stabilized with potato starch gel and sisal fibers,biobased,sisal fiber,1.00%,1.50%,1.16%,72.99,,10.00,,137.00,,,,,,,,,,,,,soil,soil,67.00%,none,,27.00%,0.40,potato starch,5.00%,,,,,,,,,,,,,y,y,custom gantry,25,,,0.56-0.97,,,,,,,,,2.15,,,,,,,,,,,,,,,,,,,,,,,,,,,,,,,,,,,,,,,,,,,,,,,,,,,,,,,,,,,,,,,,,,,,,,,,,,,,,,,,,,,,,,,,,,,,,,,
PC-NF J 1,https://doi.org/10.1016/j.jclepro.2021.128720,Fiber-reinforced mortar with 100% recycled fine aggregates: A cleaner perspective on 3D printing,none,,,0.00,,,,,,,,,,,,,,,,,,,cement,type 1 portland cement,42.52%,,,14.88%,0.35,,,HPMC,#REF!,#REF!,#REF!,,,sand,42.52%,,,,,n,undetermined,,,,,,,,,,,,,,,,,31.9,ASTM C109,,,,,,,,,3.01,EN 12390-6,,,,,,,,,6.4,,,,ASTM C78,,,,,,,,,,,,,,,,,,,,,,,,,,,,,,,,,,,,,,,,,,,,,,,,,,,,,,,,,,,,,,,,,,,,
PC-NF J 2,https://doi.org/10.1016/j.jclepro.2021.128720,Fiber-reinforced mortar with 100% recycled fine aggregates: A cleaner perspective on 3D printing,none,none,,0.00%,,,,,,,,,,,,,,,,,,,cement,type 1 portland cement,42.52%,none,,14.88%,0.35,,,plasticizer,0.32%,methylcellulose,0.10%,,,sand,42.52%,,,,,y,y,,15,,50,1.35,,,,,,22,,,21.5,,,28.5,ASTM C109,,,2.69,,,2.82,,,2.94,EN 12390-6,,,5.8,,,,,,6.3,,,2.6,ASTM C78,,,,,,,,,,,,,,,,,,,,,,,,,,,,,,,,,,,,,,,,,,,,,,,,,,,,,,,,,,,,,,,,,,,,
PC-NF J 3,https://doi.org/10.1016/j.jclepro.2021.128720,Fiber-reinforced mortar with 100% recycled fine aggregates: A cleaner perspective on 3D printing,none,,,0.00,,,,,,,,,,,,,,,,,,,cement,type 1 portland cement,40.18%,,,19.49%,0.49,retarder,0.05%,plasticizer,0.32%,methylcellulose,0.10%,,,sand,40.18%,,,,,n,undetermined,,,,,,,,,,,,,,,,,24.4,ASTM C109,,,,,,,,,1.86,EN 12390-6,,,,,,,,,5.2,,,,ASTM C78,,,,,,,,,,,,,,,,,,,,,,,,,,,,,,,,,,,,,,,,,,,,,,,,,,,,,,,,,,,,,,,,,,,,
PC-NF J 4,https://doi.org/10.1016/j.jclepro.2021.128720,Fiber-reinforced mortar with 100% recycled fine aggregates: A cleaner perspective on 3D printing,none,none,,0.00%,,,,,,,,,,,,,,,,,,,cement,type 1 portland cement,40.18%,none,,19.49%,0.49,retarder,0.05%,plasticizer,0.20%,methylcellulose,0.10%,,,sand,40.18%,,,,,y,y,,15,,50,1.35,,,,,,17.1,,,14.8,,,22.1,ASTM C109,,,1.63,,,1.7,,,1.84,EN 12390-6,,,4.7,,,,,,5.1,,,2.7,ASTM C78,,,,,,,,,,,,,,,,,,,,,,,,,,,,,,,,,,,,,,,,,,,,,,,,,,,,,,,,,,,,,,,,,,,,
PC-PE B 1,https://doi.org/10.1016/j.jclepro.2021.128720,Fiber-reinforced mortar with 100% recycled fine aggregates: A cleaner perspective on 3D printing,synthetic,PE fiber,0.40%,0.01,0.87%,600.00,,12.00,,20.00,,,,,,,,,,,,,cement,type 1 portland cement,40.02%,,,19.41%,0.49,retarder,0.05%,plasticizer,0.26%,methylcellulose,0.10%,,,sand,40.02%,,,,,n,undetermined,,,,,,,,,,,,,,,,,31,ASTM C109,,,,,,,,,3.01,EN 12390-6,,,,,,,,,15.2,,,,ASTM C78,,,,,,,,,,,,,,,,,,,,,,,,,,,,,,,,,,,,,,,,,,,,,,,,,,,,,,,,,,,,,,,,,,,,
PC-PE B 2,https://doi.org/10.1016/j.jclepro.2021.128720,Fiber-reinforced mortar with 100% recycled fine aggregates: A cleaner perspective on 3D printing,synthetic,PE fiber,0.40%,1.00%,0.87%,600.00,,12.00,,20.00,,,,,,,,,,,,,cement,type 1 portland cement,40.02%,none,,19.41%,0.49,retarder,0.05%,plasticizer,0.26%,methylcellulose,0.10%,,,sand,40.02%,,,,,y,y,custom gantry,15,,50,1.35,,,,,,25.4,,,23.5,,,29.5,ASTM C109,,,2.2,,,2.94,,,2.85,EN 12390-6,,,14.6,,,,,,14.1,,,6.8,ASTM C78,,,,,,,,,,,,,,,,,,,,,,,,,,,,,,,,,,,,,,,,,,,,,,,,,,,,,,,,,,,,,,,,,,,,
PC-PE C 1,https://doi.org/10.1016/j.conbuildmat.2021.122586,Effect of polyethylene fiber content on workability and mechanical-anisotropic properties of 3D printed ultra-high ductile concrete,synthetic,PE fiber,0.50%,1.00%,0.79%,480.00,,12.00,,25.00,,,,,,,,,,,,,cement,type 2 portland cement,33.05%,fly ash,5.95%,14.65%,0.27,silica fume,12.39%,plasticizer,0.29%,methylcellulose,0.10%,,,sand,30.43%,,,,,y,y,custom gantry,13x30,,10,1,,,,,,,,,,,,,,,,,,,4.79,,,,,,,,,,,,,,,,,,,,,,,,,,,,,,,,,,,,,,,,,,,,,,,,,,,,,,,,,,,,,,,,,,,,,,,,,,,,,,,,,,,,,
PC-PE C 2,https://doi.org/10.1016/j.conbuildmat.2021.122586,Effect of polyethylene fiber content on workability and mechanical-anisotropic properties of 3D printed ultra-high ductile concrete,synthetic,PE fiber,0.75%,1.50%,1.19%,480.00,,12.00,,25.00,,,,,,,,,,,,,cement,type 2 portland cement,32.97%,fly ash,5.93%,14.61%,0.27,silica fume,12.36%,crumb rubber,2.86%,plasticizer,0.15%,,,sand,30.35%,,,,,y,y,custom gantry,13x30,,10,1,,,,,,,,,,,,,,,,,,,5.75,,,,,,,,,,,,,,,,,,,,,,,,,,,,,,,,,,,,,,,,,,,,,,,,,,,,,,,,,,,,,,,,,,,,,,,,,,,,,,,,,,,,,
PC-PE C 3,https://doi.org/10.1016/j.conbuildmat.2021.122586,Effect of polyethylene fiber content on workability and mechanical-anisotropic properties of 3D printed ultra-high ductile concrete,synthetic,PE fiber,1.00%,2.00%,1.59%,480.00,,12.00,,25.00,,,,,,,,,,,,,cement,type 2 portland cement,32.89%,fly ash,5.92%,14.58%,0.27,silica fume,12.33%,crumb rubber,2.86%,plasticizer,0.15%,,,sand,30.28%,,,,,y,y,custom gantry,13x30,,10,1,,,,,,,,,,,,,,,,,,,4.51,,,,,,,,,,,,,,,,,,,,,,,,,,,,,,,,,,,,,,,,,,,,,,,,,,,,,,,,,,,,,,,,,,,,,,,,,,,,,,,,,,,,,
