Repository: alexp205/C3DP_AutoDisco

# C3DP Automated Mixture Discovery Workflow

This repository contains the codebase for the paper Discovery of 3D-Printed Construction Materials via Intelligent Data Extraction and Generation using Large Language Models.

## Repository Layout

TODO

## Data

TODO

## Usage

TODO

File: db/mcd_db.csv (part 3 of 4)
PC-PE C 4,https://doi.org/10.1016/j.conbuildmat.2021.122586,Effect of polyethylene fiber content on workability and mechanical-anisotropic properties of 3D printed ultra-high ductile concrete,synthetic,PE fiber,0.50%,1.00%,0.79%,480.00,,12.00,,25.00,,,,,,,,,,,,,cement,type 2 portland cement,33.05%,fly ash,5.95%,14.65%,0.27,silica fume,12.39%,crumb rubber,#REF!,plasticizer,#REF!,,,sand,30.43%,,,,,y,y,custom gantry,10x50,,10,1,,,,,,37.8,,,53.4,,,39.8,,,,,,,,,,,,,,,,,,,,,,,,,,,,,,,,,,,,,,,,,,,,,,,,,,,,,,,,,,,,,,,,,,,,,,,,,,,,,,,,,,,,,,,,,,,,
PC-PE C 5,https://doi.org/10.1016/j.conbuildmat.2021.122586,Effect of polyethylene fiber content on workability and mechanical-anisotropic properties of 3D printed ultra-high ductile concrete,synthetic,PE fiber,0.75%,1.50%,1.19%,480.00,,12.00,,25.00,,,,,,,,,,,,,cement,type 2 portland cement,32.97%,fly ash,5.93%,14.61%,0.27,silica fume,12.36%,crumb rubber,2.86%,plasticizer,0.15%,,,sand,30.35%,,,,,y,y,custom gantry,10x50,,10,1,,,,,,36.7,,,42.7,,,44.6,,,,,,,,,,,,,,,,,,,,,,,,,,,,,,,,,,,,,,,,,,,,,,,,,,,,,,,,,,,,,,,,,,,,,,,,,,,,,,,,,,,,,,,,,,,,
PC-PE C 6,https://doi.org/10.1016/j.conbuildmat.2021.122586,Effect of polyethylene fiber content on workability and mechanical-anisotropic properties of 3D printed ultra-high ductile concrete,synthetic,PE fiber,1.00%,2.00%,1.59%,480.00,,12.00,,25.00,,,,,,,,,,,,,cement,type 2 portland cement,32.89%,fly ash,5.92%,14.58%,0.27,silica fume,12.33%,crumb rubber,2.86%,plasticizer,0.15%,,,sand,30.28%,,,,,y,y,custom gantry,10x50,,10,1,,,,,,39.6,,,43.6,,,47.3,,,,,,,,,,,,,,,,,,,,,,,,,,,,,,,,,,,,,,,,,,,,,,,,,,,,,,,,,,,,,,,,,,,,,,,,,,,,,,,,,,,,,,,,,,,,
PC-PE C 7,https://doi.org/10.1016/j.conbuildmat.2021.122586,Effect of polyethylene fiber content on workability and mechanical-anisotropic properties of 3D printed ultra-high ductile concrete,synthetic,PE fiber,0.50%,1.00%,0.79%,480.00,,12.00,,25.00,,,,,,,,,,,,,cement,type 2 portland cement,33.05%,fly ash,5.95%,14.65%,0.27,silica fume,12.39%,crumb rubber,#REF!,plasticizer,#REF!,,,sand,30.43%,,,,,y,y,custom gantry,10x100,,10,1,,,,,,,,,,,,,,,,,,,,,,,,,,18.1,,,,,,15.6,,,,,,,,,,,,,,,,,,,,,,,,,,,,,,,,,,,,,,,,,,,,,,,,,,,,,,,,,,,,,,,,,,,,,,,,
PC-PE C 8,https://doi.org/10.1016/j.conbuildmat.2021.122586,Effect of polyethylene fiber content on workability and mechanical-anisotropic properties of 3D printed ultra-high ductile concrete,synthetic,PE fiber,0.75%,1.50%,1.19%,480.00,,12.00,,25.00,,,,,,,,,,,,,cement,type 2 portland cement,32.97%,fly ash,5.93%,14.61%,0.27,silica fume,12.36%,crumb rubber,2.86%,plasticizer,0.15%,,,sand,30.35%,,,,,y,y,custom gantry,10x100,,10,1,,,,,,,,,,,,,,,,,,,,,,,,,,22,,,,,,19.4,,,,,,,,,,,,,,,,,,,,,,,,,,,,,,,,,,,,,,,,,,,,,,,,,,,,,,,,,,,,,,,,,,,,,,,,
PC-PE C 9,https://doi.org/10.1016/j.conbuildmat.2021.122586,Effect of polyethylene fiber content on workability and mechanical-anisotropic properties of 3D printed ultra-high ductile concrete,synthetic,PE fiber,1.00%,2.00%,1.59%,480.00,,12.00,,25.00,,,,,,,,,,,,,cement,type 2 portland cement,32.89%,fly ash,5.92%,14.58%,0.27,silica fume,12.33%,crumb rubber,2.86%,plasticizer,0.15%,,,sand,30.28%,,,,,y,y,custom gantry,10x100,,10,1,,,,,,,,,,,,,,,,,,,,,,,,,,14.4,,,,,,14.5,,,,,,,,,,,,,,,,,,,,,,,,,,,,,,,,,,,,,,,,,,,,,,,,,,,,,,,,,,,,,,,,,,,,,,,,
PC-PE C 10,https://doi.org/10.1016/j.conbuildmat.2021.122586,Effect of polyethylene fiber content on workability and mechanical-anisotropic properties of 3D printed ultra-high ductile concrete,synthetic,PE fiber,0.50%,0.01,0.79%,480.00,,12.00,,25.00,,,,,,,,,,,,,cement,type 2 portland cement,33.05%,fly ash,5.95%,14.65%,0.27,silica fume,12.39%,crumb rubber,#REF!,plasticizer,#REF!,,,sand,30.43%,,,,,n,undetermined,,,,,,,,,,,,,,,,,36.6,,,,,,,4.78,,,,,,,,,,,,,13.8,,,,,,,,,,,,,,,,,,,,,,,,,,,,,,,,,,,,,,,,,,,,,,,,,,,,,,,,,,,,,,,,,,,,,,,,
PC-PE C 11,https://doi.org/10.1016/j.conbuildmat.2021.122586,Effect of polyethylene fiber content on workability and mechanical-anisotropic properties of 3D printed ultra-high ductile concrete,synthetic,PE fiber,0.75%,0.02,1.19%,480.00,,12.00,,25.00,,,,,,,,,,,,,cement,type 2 portland cement,32.97%,fly ash,5.93%,14.61%,0.27,silica fume,12.36%,crumb rubber,2.86%,plasticizer,0.15%,,,sand,30.35%,,,,,n,undetermined,,,,,,,,,,,,,,,,,40.6,,,,,,,7.17,,,,,,,,,,,,,20.2,,,,,,,,,,,,,,,,,,,,,,,,,,,,,,,,,,,,,,,,,,,,,,,,,,,,,,,,,,,,,,,,,,,,,,,,
PC-PE C 12,https://doi.org/10.1016/j.conbuildmat.2021.122586,Effect of polyethylene fiber content on workability and mechanical-anisotropic properties of 3D printed ultra-high ductile concrete,synthetic,PE fiber,1.00%,0.02,1.59%,480.00,,12.00,,25.00,,,,,,,,,,,,,cement,type 2 portland cement,32.89%,fly ash,5.92%,14.58%,0.27,silica fume,12.33%,crumb rubber,2.86%,plasticizer,0.15%,,,sand,30.28%,,,,,n,undetermined,,,,,,,,,,,,,,,,,36.7,,,,,,,6.85,,,,,,,,,,,,,15.1,,,,,,,,,,,,,,,,,,,,,,,,,,,,,,,,,,,,,,,,,,,,,,,,,,,,,,,,,,,,,,,,,,,,,,,,
PC-NF K 1,https://doi.org/10.1016/j.conbuildmat.2022.126616,Mechanical and macrostructural properties of 3D printed concrete dosed with steel fibers under different loading direction,none,none,,0.00%,,,,,,,,,,,,,,,,,,,cement,type 1 portland cement,42.48%,none,,14.87%,0.35,plasticizer,0.03%,HPMC,0.05%,,,nano clay,0.08%,sand,42.48%,,,,,y,y,,20,,20,,,,,,,,,,26.2,,,31.2,GB/T50081-200,,,,,,,,,,,,,,,,,,,,,,,,,,,,,,,,,,,,,,,,,,,,,,,,,,,,,,,,,,,,,,,,,,,,,,,,,,,,,,,,,,,,,,,,,,,
PC-SS B 1,https://doi.org/10.1016/j.conbuildmat.2022.126616,Mechanical and macrostructural properties of 3D printed concrete dosed with steel fibers under different loading direction,synthetic,steel fiber,0.11%,0.50%,0.03%,65.00,,13.00,,200.00,,,,,,,,,,,,,cement,type 1 portland cement,42.44%,none,,14.85%,0.35,plasticizer,0.04%,HPMC,0.05%,nano clay,0.08%,,,sand,42.44%,,,,,y,y,custom gantry,20,,20,,,,,,,,,,23.7,,,31,GB/T50081-200,,,,,,,,,,,,,,,,,,,,,,,,,,,,,,,,,,,,,,,,,,,,,,,,,,,,,,,,,,,,,,,,,,,,,,,,,,,,,,,,,,,,,,,,,,,
PC-SS B 2,https://doi.org/10.1016/j.conbuildmat.2022.126616,Mechanical and macrostructural properties of 3D printed concrete dosed with steel fibers under different loading direction,synthetic,steel fiber,0.21%,0.50%,0.06%,65.00,,13.00,,200.00,,,,,,,,,,,,,cement,type 1 portland cement,42.39%,none,,14.84%,0.35,plasticizer,0.05%,HPMC,0.05%,nano clay,0.08%,,,sand,42.39%,,,,,y,y,custom gantry,20,,20,,,,,,,,,,24.8,,,32.1,GB/T50081-200,,,,,,,,,,,,,,,,,,,,,,,,,,,,,,,,,,,,,,,,,,,,,,,,,,,,,,,,,,,,,,,,,,,,,,,,,,,,,,,,,,,,,,,,,,,
PC-SS B 3,https://doi.org/10.1016/j.conbuildmat.2022.126616,Mechanical and macrostructural properties of 3D printed concrete dosed with steel fibers under different loading direction,synthetic,steel fiber,0.32%,0.50%,0.09%,65.00,,13.00,,200.00,,,,,,,,,,,,,cement,type 1 portland cement,42.34%,none,,14.82%,0.35,plasticizer,0.06%,HPMC,0.05%,nano clay,0.08%,,,sand,42.34%,,,,,y,y,custom gantry,20,,20,,,,,,,,,,27,,,37.8,GB/T50081-200,,,,,,,,,,,,,,,,,,,,,,,,,,,,,,,,,,,,,,,,,,,,,,,,,,,,,,,,,,,,,,,,,,,,,,,,,,,,,,,,,,,,,,,,,,,
PC-SS B 4,https://doi.org/10.1016/j.conbuildmat.2022.126616,Mechanical and macrostructural properties of 3D printed concrete dosed with steel fibers under different loading direction,synthetic,steel fiber,0.42%,0.50%,0.12%,65.00,,13.00,,200.00,,,,,,,,,,,,,cement,type 1 portland cement,42.29%,none,,14.80%,0.35,plasticizer,0.06%,HPMC,0.05%,nano clay,0.08%,,,sand,42.29%,,,,,y,y,custom gantry,20,,20,,,,,,,,,,26.8,,,31.2,GB/T50081-200,,,,,,,,,,,,,,,,,,,,,,,,,,,,,,,,,,,,,,,,,,,,,,,,,,,,,,,,,,,,,,,,,,,,,,,,,,,,,,,,,,,,,,,,,,,
PC-NF K 2,https://doi.org/10.1016/j.conbuildmat.2022.126616,Mechanical and macrostructural properties of 3D printed concrete dosed with steel fibers under different loading direction,none,,,0.00%,,,,,,,,,,,,,,,,,,,cement,type 1 portland cement,42.48%,nano clay,0.08%,14.87%,0.35,plasticizer,0.03%,HPMC,0.05%,,,,,sand,42.48%,,,,,n,undetermined,,,,,,,,,,,,,,,,,35.7,GB/T50081-200,,,,,,,,,,,,,,,,,,,,,,,,,,,,,,,,,,,,,,,,,,,,,,,,,,,,,,,,,,,,,,,,,,,,,,,,,,,,,,,,,,,,,,,,,,,
PC-SS B 5,https://doi.org/10.1016/j.conbuildmat.2022.126616,Mechanical and macrostructural properties of 3D printed concrete dosed with steel fibers under different loading direction,synthetic,steel fiber,0.11%,0.50%,0.03%,6500.00%,,13,,200,,,,,,,,,,,,,cement,type 1 portland cement,42.44%,nano clay,0.08%,14.85%,0.35,plasticizer,0.04%,HPMC,0.05%,,,,,sand,42.44%,,,,,n,undetermined,,,,,,,,,,,,,,,,,33.3,GB/T50081-200,,,,,,,,,,,,,,,,,,,,,,,,,,,,,,,,,,,,,,,,,,,,,,,,,,,,,,,,,,,,,,,,,,,,,,,,,,,,,,,,,,,,,,,,,,,
PC-SS B 6,https://doi.org/10.1016/j.conbuildmat.2022.126616,Mechanical and macrostructural properties of 3D printed concrete dosed with steel fibers under different loading direction,synthetic,steel fiber,0.21%,0.50%,0.06%,6500.00%,,13,,200,,,,,,,,,,,,,cement,type 1 portland cement,42.39%,nano clay,0.08%,14.84%,0.35,plasticizer,0.05%,HPMC,0.05%,,,,,sand,42.39%,,,,,n,undetermined,,,,,,,,,,,,,,,,,37.5,GB/T50081-200,,,,,,,,,,,,,,,,,,,,,,,,,,,,,,,,,,,,,,,,,,,,,,,,,,,,,,,,,,,,,,,,,,,,,,,,,,,,,,,,,,,,,,,,,,,
PC-SS B 7,https://doi.org/10.1016/j.conbuildmat.2022.126616,Mechanical and macrostructural properties of 3D printed concrete dosed with steel fibers under different loading direction,synthetic,steel fiber,0.32%,0.50%,0.09%,6500.00%,,13,,200,,,,,,,,,,,,,cement,type 1 portland cement,42.34%,nano clay,0.08%,14.82%,0.35,plasticizer,0.06%,HPMC,0.05%,,,,,sand,42.34%,,,,,n,undetermined,,,,,,,,,,,,,,,,,41.2,GB/T50081-200,,,,,,,,,,,,,,,,,,,,,,,,,,,,,,,,,,,,,,,,,,,,,,,,,,,,,,,,,,,,,,,,,,,,,,,,,,,,,,,,,,,,,,,,,,,
PC-SS B 8,https://doi.org/10.1016/j.conbuildmat.2022.126616,Mechanical and macrostructural properties of 3D printed concrete dosed with steel fibers under different loading direction,synthetic,steel fiber,0.42%,0.50%,0.12%,6500.00%,,13,,200,,,,,,,,,,,,,cement,type 1 portland cement,42.29%,nano clay,0.08%,14.80%,0.35,plasticizer,0.06%,HPMC,0.05%,,,,,sand,42.29%,,,,,n,undetermined,,,,,,,,,,,,,,,,,36.7,GB/T50081-200,,,,,,,,,,,,,,,,,,,,,,,,,,,,,,,,,,,,,,,,,,,,,,,,,,,,,,,,,,,,,,,,,,,,,,,,,,,,,,,,,,,,,,,,,,,
PC-NF L 1,https://doi.org/10.1016/j.conbuildmat.2020.118785,Steel fibres reinforced 3D printed concrete: Influence of fibre sizes on mechanical performance,none,none,,0.00%,,,,,,,,,,,,,,,,,,,cement,type 1 portland cement,20.59%,slag,13.72%,7.76%,0.23,silica fume,11.42%,plasticizer,0.46%,retarder,0.27%,,,sand,45.78%,,,,2.415,y,y,,9,,,,,,,,,88,,,90,,,96,ASTM C109,,,,,,,,,,,,,7,,,,,,13,,,,ASTM C348,,,,,,,,,,,,,,,,,,,,,,,,,,,,,,,,,,,,,,,,,,,,,,,,,,,,,,,,,,,,,,,,,,,,
PC-SS C 1,https://doi.org/10.1016/j.conbuildmat.2020.118785,Steel fibres reinforced 3D printed concrete: Influence of fibre sizes on mechanical performance,synthetic,steel fiber,0.83%,0.50%,0.25%,15.00,,3.00,,200.00,,,,,,,,,,,,,cement,type 1 portland cement,20.42%,slag,13.61%,7.69%,0.23,silica fume,11.33%,plasticizer,0.45%,retarder,0.27%,,,sand,45.40%,,,,2.415,y,y,robotic arm,9,,,,,,,,,101,,,111.5,,,70,ASTM C109,,,,,,,,,,,,,8,,,,,,13,,,,ASTM C348,,,,,,,,,,,,,,,,,,,,,,,,,,,,,,,,,,,,,,,,,,,,,,,,,,,,,,,,,,,,,,,,,,,,
PC-SS C 2,https://doi.org/10.1016/j.conbuildmat.2020.118785,Steel fibres reinforced 3D printed concrete: Influence of fibre sizes on mechanical performance,synthetic,steel fiber,1.65%,0.50%,0.50%,15.00,,3.00,,200.00,,,,,,,,,,,,,cement,type 1 portland cement,20.25%,slag,13.50%,7.63%,0.23,silica fume,11.23%,plasticizer,0.45%,retarder,0.27%,,,sand,45.02%,,,,2.415,y,y,robotic arm,9,,,,,,,,,84,,,106,,,83.5,ASTM C109,,,,,,,,,,,,,8,,,,,,13,,,,ASTM C348,,,,,,,,,,,,,,,,,,,,,,,,,,,,,,,,,,,,,,,,,,,,,,,,,,,,,,,,,,,,,,,,,,,,
PC-SS C 3,https://doi.org/10.1016/j.conbuildmat.2020.118785,Steel fibres reinforced 3D printed concrete: Influence of fibre sizes on mechanical performance,synthetic,steel fiber,2.45%,1.00%,0.75%,15.00,,3.00,,200.00,,,,,,,,,,,,,cement,type 1 portland cement,20.08%,slag,13.39%,7.57%,0.23,silica fume,11.14%,plasticizer,0.44%,retarder,0.27%,,,sand,44.66%,,,,2.415,y,y,robotic arm,9,,,,,,,,,93.5,,,99.25,,,84,ASTM C109,,,,,,,,,,,,,8,,,,,,12,,,,ASTM C348,,,,,,,,,,,,,,,,,,,,,,,,,,,,,,,,,,,,,,,,,,,,,,,,,,,,,,,,,,,,,,,,,,,,
PC-SS C 4,https://doi.org/10.1016/j.conbuildmat.2020.118785,Steel fibres reinforced 3D printed concrete: Influence of fibre sizes on mechanical performance,synthetic,steel fiber,3.24%,1.00%,1.00%,15.00,,3.00,,200.00,,,,,,,,,,,,,cement,type 1 portland cement,19.92%,slag,13.28%,7.51%,0.23,silica fume,11.05%,plasticizer,0.44%,retarder,0.27%,,,sand,44.30%,,,,2.415,y,y,robotic arm,9,,,,,,,,,86.5,,,100,,,79.5,ASTM C109,,,,,,,,,,,,,7,,,,,,11,,,,ASTM C348,,,,,,,,,,,,,,,,,,,,,,,,,,,,,,,,,,,,,,,,,,,,,,,,,,,,,,,,,,,,,,,,,,,,
PC-SS C 5,https://doi.org/10.1016/j.conbuildmat.2020.118785,Steel fibres reinforced 3D printed concrete: Influence of fibre sizes on mechanical performance,synthetic,steel fiber,0.83%,0.50%,0.25%,30.00,,6.00,,200.00,,,,,,,,,,,,,cement,type 1 portland cement,20.42%,slag,13.61%,7.69%,0.23,silica fume,11.33%,plasticizer,0.45%,retarder,0.27%,,,sand,45.40%,,,,2.415,y,y,robotic arm,9,,,,,,,,,104,,,84,,,96.25,ASTM C109,,,,,,,,,,,,,8,,,,,,13,,,,ASTM C348,,,,,,,,,,,,,,,,,,,,,,,,,,,,,,,,,,,,,,,,,,,,,,,,,,,,,,,,,,,,,,,,,,,,
PC-SS C 6,https://doi.org/10.1016/j.conbuildmat.2020.118785,Steel fibres reinforced 3D printed concrete: Influence of fibre sizes on mechanical performance,synthetic,steel fiber,1.65%,0.50%,0.50%,30.00,,6.00,,200.00,,,,,,,,,,,,,cement,type 1 portland cement,20.25%,slag,13.50%,7.63%,0.23,silica fume,11.23%,plasticizer,0.45%,retarder,0.27%,,,sand,45.02%,,,,2.415,y,y,robotic arm,9,,,,,,,,,88,,,91.5,,,107.5,ASTM C109,,,,,,,,,,,,,7,,,,,,12,,,,ASTM C348,,,,,,,,,,,,,,,,,,,,,,,,,,,,,,,,,,,,,,,,,,,,,,,,,,,,,,,,,,,,,,,,,,,,
PC-SS C 7,https://doi.org/10.1016/j.conbuildmat.2020.118785,Steel fibres reinforced 3D printed concrete: Influence of fibre sizes on mechanical performance,synthetic,steel fiber,2.45%,1.00%,0.75%,30.00,,6.00,,200.00,,,,,,,,,,,,,cement,type 1 portland cement,20.08%,slag,13.39%,7.57%,0.23,silica fume,11.14%,plasticizer,0.44%,retarder,0.27%,,,sand,44.66%,,,,2.415,y,y,robotic arm,9,,,,,,,,,109,,,95.5,,,101,ASTM C109,,,,,,,,,,,,,6,,,,,,14,,,,ASTM C348,,,,,,,,,,,,,,,,,,,,,,,,,,,,,,,,,,,,,,,,,,,,,,,,,,,,,,,,,,,,,,,,,,,,
PC-SS C 8,https://doi.org/10.1016/j.conbuildmat.2020.118785,Steel fibres reinforced 3D printed concrete: Influence of fibre sizes on mechanical performance,synthetic,steel fiber,3.24%,1.00%,1.00%,30.00,,6.00,,200.00,,,,,,,,,,,,,cement,type 1 portland cement,19.92%,slag,13.28%,7.51%,0.23,silica fume,11.05%,plasticizer,0.44%,retarder,0.27%,,,sand,44.30%,,,,2.415,y,y,robotic arm,9,,,,,,,,,88.5,,,80.5,,,99.25,ASTM C109,,,,,,,,,,,,,8,,,,,,15,,,,ASTM C348,,,,,,,,,,,,,,,,,,,,,,,,,,,,,,,,,,,,,,,,,,,,,,,,,,,,,,,,,,,,,,,,,,,,
PC-NF L 2,https://doi.org/10.1016/j.conbuildmat.2020.118785,Steel fibres reinforced 3D printed concrete: Influence of fibre sizes on mechanical performance,none,,,0.00,,,,,,,,,,,,,,,,,,,cement,type 1 portland cement,20.59%,slag,13.72%,7.76%,0.23,silica fume,11.42%,plasticizer,0.46%,retarder,0.27%,,,sand,45.78%,,,,2.35,n,undetermined,,,,,,,,,,,,,,,,,90,ASTM C109,,,,,,,,,,,,,,,,,,,11,,,,ASTM C348,,,,,,,,,,,,,,,,,,,,,,,,,,,,,,,,,,,,,,,,,,,,,,,,,,,,,,,,,,,,,,,,,,,,
PC-SS C 9,https://doi.org/10.1016/j.conbuildmat.2020.118785,Steel fibres reinforced 3D printed concrete: Influence of fibre sizes on mechanical performance,synthetic,steel fiber,0.83%,0.01,0.25%,15000.00,,3.00,,0.20,,,,,,,,,,,,,cement,type 1 portland cement,20.42%,slag,13.61%,7.69%,0.23,silica fume,11.33%,plasticizer,0.45%,retarder,0.27%,,,sand,45.40%,,,,2.35,n,undetermined,,,,,,,,,,,,,,,,,110.5,ASTM C109,,,,,,,,,,,,,,,,,,,13,,,,ASTM C348,,,,,,,,,,,,,,,,,,,,,,,,,,,,,,,,,,,,,,,,,,,,,,,,,,,,,,,,,,,,,,,,,,,,
PC-SS C 10,https://doi.org/10.1016/j.conbuildmat.2020.118785,Steel fibres reinforced 3D printed concrete: Influence of fibre sizes on mechanical performance,synthetic,steel fiber,1.65%,0.01,0.50%,15000.00,,3.00,,0.20,,,,,,,,,,,,,cement,type 1 portland cement,20.25%,slag,13.50%,7.63%,0.23,silica fume,11.23%,plasticizer,0.45%,retarder,0.27%,,,sand,45.02%,,,,2.35,n,undetermined,,,,,,,,,,,,,,,,,110.5,ASTM C109,,,,,,,,,,,,,,,,,,,13,,,,ASTM C348,,,,,,,,,,,,,,,,,,,,,,,,,,,,,,,,,,,,,,,,,,,,,,,,,,,,,,,,,,,,,,,,,,,,
PC-SS C 11,https://doi.org/10.1016/j.conbuildmat.2020.118785,Steel fibres reinforced 3D printed concrete: Influence of fibre sizes on mechanical performance,synthetic,steel fiber,2.45%,0.01,0.75%,15000.00,,3.00,,0.20,,,,,,,,,,,,,cement,type 1 portland cement,20.08%,slag,13.39%,7.57%,0.23,silica fume,11.14%,plasticizer,0.44%,retarder,0.27%,,,sand,44.66%,,,,2.35,n,undetermined,,,,,,,,,,,,,,,,,109.75,ASTM C109,,,,,,,,,,,,,,,,,,,12,,,,ASTM C348,,,,,,,,,,,,,,,,,,,,,,,,,,,,,,,,,,,,,,,,,,,,,,,,,,,,,,,,,,,,,,,,,,,,
PC-SS C 12,https://doi.org/10.1016/j.conbuildmat.2020.118785,Steel fibres reinforced 3D printed concrete: Influence of fibre sizes on mechanical performance,synthetic,steel fiber,3.24%,0.01,1.00%,15000.00,,3.00,,0.20,,,,,,,,,,,,,cement,type 1 portland cement,19.92%,slag,13.28%,7.51%,0.23,silica fume,11.05%,plasticizer,0.44%,retarder,0.27%,,,sand,44.30%,,,,2.35,n,undetermined,,,,,,,,,,,,,,,,,97,ASTM C109,,,,,,,,,,,,,,,,,,,11,,,,ASTM C348,,,,,,,,,,,,,,,,,,,,,,,,,,,,,,,,,,,,,,,,,,,,,,,,,,,,,,,,,,,,,,,,,,,,
PC-SS C 13,https://doi.org/10.1016/j.conbuildmat.2020.118785,Steel fibres reinforced 3D printed concrete: Influence of fibre sizes on mechanical performance,synthetic,steel fiber,0.83%,0.01,0.25%,30000.00,,6.00,,0.20,,,,,,,,,,,,,cement,type 1 portland cement,20.42%,slag,13.61%,7.69%,0.23,silica fume,11.33%,plasticizer,0.45%,retarder,0.27%,,,sand,45.40%,,,,2.35,n,undetermined,,,,,,,,,,,,,,,,,106,ASTM C109,,,,,,,,,,,,,,,,,,,11,,,,ASTM C348,,,,,,,,,,,,,,,,,,,,,,,,,,,,,,,,,,,,,,,,,,,,,,,,,,,,,,,,,,,,,,,,,,,,
PC-SS C 14,https://doi.org/10.1016/j.conbuildmat.2020.118785,Steel fibres reinforced 3D printed concrete: Influence of fibre sizes on mechanical performance,synthetic,steel fiber,1.65%,0.01,0.50%,30000.00,,6.00,,0.20,,,,,,,,,,,,,cement,type 1 portland cement,20.25%,slag,13.50%,7.63%,0.23,silica fume,11.23%,plasticizer,0.45%,retarder,0.27%,,,sand,45.02%,,,,2.35,n,undetermined,,,,,,,,,,,,,,,,,105,ASTM C109,,,,,,,,,,,,,,,,,,,12,,,,ASTM C348,,,,,,,,,,,,,,,,,,,,,,,,,,,,,,,,,,,,,,,,,,,,,,,,,,,,,,,,,,,,,,,,,,,,
PC-SS C 15,https://doi.org/10.1016/j.conbuildmat.2020.118785,Steel fibres reinforced 3D printed concrete: Influence of fibre sizes on mechanical performance,synthetic,steel fiber,2.45%,0.01,0.75%,30000.00,,6.00,,0.20,,,,,,,,,,,,,cement,type 1 portland cement,20.08%,slag,13.39%,7.57%,0.23,silica fume,11.14%,plasticizer,0.44%,retarder,0.27%,,,sand,44.66%,,,,2.35,n,undetermined,,,,,,,,,,,,,,,,,105,ASTM C109,,,,,,,,,,,,,,,,,,,13,,,,ASTM C348,,,,,,,,,,,,,,,,,,,,,,,,,,,,,,,,,,,,,,,,,,,,,,,,,,,,,,,,,,,,,,,,,,,,
PC-SS C 16,https://doi.org/10.1016/j.conbuildmat.2020.118785,Steel fibres reinforced 3D printed concrete: Influence of fibre sizes on mechanical performance,synthetic,steel fiber,3.24%,0.01,1.00%,30000.00,,6.00,,0.20,,,,,,,,,,,,,cement,type 1 portland cement,19.92%,slag,13.28%,7.51%,0.23,silica fume,11.05%,plasticizer,0.44%,retarder,0.27%,,,sand,44.30%,,,,2.35,n,undetermined,,,,,,,,,,,,,,,,,112.75,ASTM C109,,,,,,,,,,,,,,,,,,,13,,,,ASTM C348,,,,,,,,,,,,,,,,,,,,,,,,,,,,,,,,,,,,,,,,,,,,,,,,,,,,,,,,,,,,,,,,,,,,
PC-NF M 1,https://doi.org/10.1016/j.cemconres.2021.106384,Fiber orientation effects on ultra-high performance concrete formed by 3D printing,none,none,,0.00%,,,,,,,,,,,,,,,,,,,cement,type 1 portland cement,32.21%,silica fume,13.81%,7.36%,0.16,plasticizer,0.46%,nano clay,0.14%,,,,,sand,46.02%,,,,,y,y,,30,,30,,,,,,,113.5,,,126.1,,,110.1,,,,,,,,,,,,,,,,,,,,,,,,,,,,,,,,,,,,,,,,,14.2,,,10.5,,,17.1,,,10.2,,,,,,,,,,,,,,,,,,,,,,,,,,,,,,,,,,,,,,,,,,
PC-SS D 1,https://doi.org/10.1016/j.cemconres.2021.106384,Fiber orientation effects on ultra-high performance concrete formed by 3D printing,synthetic,steel fiber,4.64%,1.00%,1.00%,30.00,,6.00,,200.00,,,,,,,,,,,,,cement,type 1 portland cement,30.72%,silica fume,13.17%,7.02%,0.16,plasticizer,0.44%,nano clay,0.13%,,,,,sand,43.89%,,,,,y,y,custom gantry,30,,30,,,,,,,132.1,,,145.6,,,126.2,,,,,,,,,,,,,,21.5,,,12.25,,,24.5,,,11,,,,,,,,,,,,,,,,,,21.5,,,12.2,,,24.6,,,11.1,,,,,,,,,,,,,,,,,,,,,,,,,,,,,,,,,,,,,,,,,,
PC-SS D 2,https://doi.org/10.1016/j.cemconres.2021.106384,Fiber orientation effects on ultra-high performance concrete formed by 3D printing,synthetic,steel fiber,8.86%,2.00%,2.00%,30.00,,6.00,,200.00,,,,,,,,,,,,,cement,type 1 portland cement,29.36%,silica fume,12.58%,6.71%,0.16,plasticizer,0.42%,nano clay,0.13%,,,,,sand,41.94%,,,,,y,y,custom gantry,30,,30,,,,,,,133.7,,,152.5,,,140.7,,,,,,,,,,,,,,35,,,13.5,,,41,,,12.75,,,,,,,,,,,,,,,,,,35.1,,,13.3,,,39.1,,,12.7,,,,,,,,,,,,,,,,,,,,,,,,,,,,,,,,,,,,,,,,,,
PC-SS D 3,https://doi.org/10.1016/j.cemconres.2021.106384,Fiber orientation effects on ultra-high performance concrete formed by 3D printing,synthetic,steel fiber,4.64%,1.00%,1.00%,30.00,,6.00,,200.00,,,,,,,,,,,,,cement,type 1 portland cement,30.72%,silica fume,13.17%,7.02%,0.16,plasticizer,0.44%,nano clay,0.13%,,,,,sand,43.89%,,,,,y,y,custom gantry,10,,30,,,,,,,,,,,,,,,,,,,,,,,,,,,,,,,,,,,,,,,,,,,,,,,,,,,,,,28.3,,,11.4,,,31.1,,,10.7,,,,,,,,,,,,,,,,,,,,,,,,,,,,,,,,,,,,,,,,,,
PC-SS D 4,https://doi.org/10.1016/j.cemconres.2021.106384,Fiber orientation effects on ultra-high performance concrete formed by 3D printing,synthetic,steel fiber,4.64%,1.00%,1.00%,30.00,,6.00,,200.00,,,,,,,,,,,,,cement,type 1 portland cement,30.72%,silica fume,13.17%,7.02%,0.16,plasticizer,0.44%,nano clay,0.13%,,,,,sand,43.89%,,,,,y,y,custom gantry,15,,30,,,,,,,,,,,,,,,,,,,,,,,,,,,28.5,,,12,,,29.5,,,12,,,,,,,,,,,,,,,,,,28.8,,,12,,,29.7,,,11.9,,,,,,,,,,,,,,,,,,,,,,,,,,,,,,,,,,,,,,,,,,
PC-SS D 5,https://doi.org/10.1016/j.cemconres.2021.106384,Fiber orientation effects on ultra-high performance concrete formed by 3D printing,synthetic,steel fiber,4.64%,1.00%,1.00%,30.00,,6.00,,200.00,,,,,,,,,,,,,cement,type 1 portland cement,30.72%,silica fume,13.17%,7.02%,0.16,plasticizer,0.44%,nano clay,0.13%,,,,,sand,43.89%,,,,,y,y,custom gantry,20,,30,,,,,,,,,,,,,,,,,,,,,,,,,,,27,,,11.5,,,31,,,11.5,,,,,,,,,,,,,,,,,,27,,,11.6,,,28.9,,,10.5,,,,,,,,,,,,,,,,,,,,,,,,,,,,,,,,,,,,,,,,,,
PC-SS D 6,https://doi.org/10.1016/j.cemconres.2021.106384,Fiber orientation effects on ultra-high performance concrete formed by 3D printing,synthetic,steel fiber,4.64%,1.00%,1.00%,30.00,,6.00,,200.00,,,,,,,,,,,,,cement,type 1 portland cement,30.72%,silica fume,13.17%,7.02%,0.16,plasticizer,0.44%,nano clay,0.13%,,,,,sand,43.89%,,,,,y,y,custom gantry,40,,30,,,,,,,,,,,,,,,,,,,,,,,,,,,21.5,,,14,,,24.5,,,13,,,,,,,,,,,,,,,,,,21.6,,,14.1,,,24.5,,,12.8,,,,,,,,,,,,,,,,,,,,,,,,,,,,,,,,,,,,,,,,,,
PC-SS D 7,https://doi.org/10.1016/j.cemconres.2021.106384,Fiber orientation effects on ultra-high performance concrete formed by 3D printing,synthetic,steel fiber,4.64%,1.00%,1.00%,30.00,,6.00,,200.00,,,,,,,,,,,,,cement,type 1 portland cement,30.72%,silica fume,13.17%,7.02%,0.16,plasticizer,0.44%,nano clay,0.13%,,,,,sand,43.89%,,,,,y,y,custom gantry,30,,20,,,,,,,,,,,,,,,,,,,,,,,,,,,22,,,11.5,,,25,,,10,,,,,,,,,,,,,,,,,,22,,,11.5,,,24.9,,,10.1,,,,,,,,,,,,,,,,,,,,,,,,,,,,,,,,,,,,,,,,,,
PC-SS D 8,https://doi.org/10.1016/j.cemconres.2021.106384,Fiber orientation effects on ultra-high performance concrete formed by 3D printing,synthetic,steel fiber,4.64%,1.00%,1.00%,30.00,,6.00,,200.00,,,,,,,,,,,,,cement,type 1 portland cement,30.72%,silica fume,13.17%,7.02%,0.16,plasticizer,0.44%,nano clay,0.13%,,,,,sand,43.89%,,,,,y,y,custom gantry,30,,40,,,,,,,,,,,,,,,,,,,,,,,,,,,23,,,13.5,,,25,,,13,,,,,,,,,,,,,,,,,,23.4,,,13.4,,,25.3,,,12.6,,,,,,,,,,,,,,,,,,,,,,,,,,,,,,,,,,,,,,,,,,
PC-SS D 9,https://doi.org/10.1016/j.cemconres.2021.106384,Fiber orientation effects on ultra-high performance concrete formed by 3D printing,synthetic,steel fiber,4.64%,1.00%,1.00%,30.00,,6.00,,200.00,,,,,,,,,,,,,cement,type 1 portland cement,30.72%,silica fume,13.17%,7.02%,0.16,plasticizer,0.44%,nano clay,0.13%,,,,,sand,43.89%,,,,,y,y,custom gantry,30,,50,,,,,,,,,,,,,,,,,,,,,,,,,,,20.5,,,12,,,25,,,12.5,,,,,,,,,,,,,,,,,,21.9,,,12.1,,,25.2,,,12.5,,,,,,,,,,,,,,,,,,,,,,,,,,,,,,,,,,,,,,,,,,
PC-NF M 2,https://doi.org/10.1016/j.cemconres.2021.106384,Fiber orientation effects on ultra-high performance concrete formed by 3D printing,none,,,0.00,,,,,,,,,,,,,,,,,,,cement,type 1 portland cement,32.21%,silica fume,13.81%,7.36%,0.16,plasticizer,0.46%,nano clay,0.14%,,,,,sand,46.02%,,,,,n,undetermined,,,,,,,,,,,,,,,,,118.9,,,,,,,,,,,,,,,,,,,,,,,,,,,,,,,,,,,,,,,,,,,,,,,10.9,,,,,,,,,,,,,,,,,,,,,,,,,,,,,,,,,,,,,,,,,,,,,
PC-SS D 10,https://doi.org/10.1016/j.cemconres.2021.106384,Fiber orientation effects on ultra-high performance concrete formed by 3D printing,synthetic,steel fiber,4.64%,0.01,1.00%,30.00,,6.00,,200.00,,,,,,,,,,,,,cement,type 1 portland cement,30.72%,silica fume,13.17%,7.02%,0.16,plasticizer,0.44%,nano clay,0.13%,,,,,sand,43.89%,,,,,n,undetermined,,,,,,,,,,,,,,,,,139.9,,,,,,,,,,,,,,,,,,,,,,,21,,,,,,,,,,,,,,,,,,,,,,,,21,,,,,,,,,,,,,,,,,,,,,,,,,,,,,,,,,,,,,,,,,,,,,
PC-SS D 11,https://doi.org/10.1016/j.cemconres.2021.106384,Fiber orientation effects on ultra-high performance concrete formed by 3D printing,synthetic,steel fiber,8.86%,0.02,2.00%,30.00,,6.00,,200.00,,,,,,,,,,,,,cement,type 1 portland cement,29.36%,silica fume,12.58%,6.71%,0.16,plasticizer,0.42%,nano clay,0.13%,,,,,sand,41.94%,,,,,n,undetermined,,,,,,,,,,,,,,,,,151.2,,,,,,,,,,,,,,,,,,,,,,,28.5,,,,,,,,,,,,,,,,,,,,,,,,28.2,,,,,,,,,,,,,,,,,,,,,,,,,,,,,,,,,,,,,,,,,,,,,
S-ST A 1,https://doi.org/10.1016/j.conbuildmat.2022.126574,Experimental study of 3D printable cob mixtures,biobased,straw,1.50%,0.09,8.14%,,,,,,,,,,,,,,,,,,clay,soil,49.00%,,,24.19%,0.41,hydrated lime,10.00%,,0.00%,,,,,sand,15.31%,,,,,n,undetermined,,,,,,,,,,,,,,,,,0.411333,ASTM C39,,,,,,,,,0.08957,ASTM C496,,,,,,,,,,,,,ASTM C293,,,,,,,,,,,,,,,,,,,,,,,0.26871,,,,,,,,,,,,,,,,,,,,,,,,,,,,,,,,,,,,,,,,,,,,,
S-ST A 2,https://doi.org/10.1016/j.conbuildmat.2022.126574,Experimental study of 3D printable cob mixtures,biobased,straw,1.50%,12.00%,11.73%,,,,,,,,,,,,,,,,,,clay,soil,49.00%,hydrated lime,10.00%,24.19%,0.41,,,,,,,,,sand,15.31%,,,,,y,y,3D-Potter w/ pump,38.1,,,,,,,,,,,,,,,0.8119176,ASTM C39,,,,,,,,,0.14469,ASTM C496,,,,,,,,,,,,,ASTM C293,,,,,,,,,,,,,,,,,,,,,,,0.90259,,,,,,,,,,,,,,,,,,,,,,,,,,,,,,,,,,,,,,,,,,,,,
GP-SF A 1,https://doi.org/10.1016/j.conbuildmat.2019.116778,Effects of fibre reinforcements on properties of extruded alkali activated earthen building materials,biobased,sisal fiber,0.42%,0.50%,0.50%,52.63,,10.00,,190.00,,,,,,,,,,,,,geopolymer,soil,74.69%,none,,21.16%,0.28,sodium hydroxide,2.99%,sodium silicate,0.75%,,,,,,,,1.74,,,y,y,"extruder - Gelenski, model MVIG-05",50x15,,4,,,,,,,,,,,,,,,,,,,,,,,,,,,,,,,,,5.67,,,,,,,,,,,,,,,,,,,,,,,,,,,,,,,,,,,,,,,,,,,,,,,,,,,,,,,,,,,,,,,,,,,,,,,,
GP-SF A 2,https://doi.org/10.1016/j.conbuildmat.2019.116778,Effects of fibre reinforcements on properties of extruded alkali activated earthen building materials,biobased,sisal fiber,0.83%,1.00%,1.00%,52.63,,10.00,,190.00,,,,,,,,,,,,,geopolymer,soil,74.38%,none,,21.07%,0.28,sodium hydroxide,2.98%,sodium silicate,0.74%,,,,,,,,1.74,,,y,y,"extruder - Gelenski, model MVIG-05",50x15,,4,,,,,,,,,,,,,,,,,,,,,,,,,,,,,,,,,5.38,,,,,,,,,,,,,,,,,,,,,,,,,,,,,,,,,,,,,,,,,,,,,,,,,,,,,,,,,,,,,,,,,,,,,,,,
GP-SF A 3,https://doi.org/10.1016/j.conbuildmat.2019.116778,Effects of fibre reinforcements on properties of extruded alkali activated earthen building materials,biobased,sisal fiber,1.64%,2.00%,2.00%,52.63,,10.00,,190.00,,,,,,,,,,,,,geopolymer,soil,73.77%,none,,20.90%,0.28,sodium hydroxide,2.95%,sodium silicate,0.74%,,,,,,,,1.70,,,y,y,"extruder - Gelenski, model MVIG-05",50x15,,4,,,,,,,,,,,,,,,,,,,,,,,,,,,,,,,,,5.03,,,,,,,,,,,,,,,,,,,,,,,,,,,,,,,,,,,,,,,,,,,,,,,,,,,,,,,,,,,,,,,,,,,,,,,,
GP-EP A 1,https://doi.org/10.1016/j.conbuildmat.2019.116778,Effects of fibre reinforcements on properties of extruded alkali activated earthen building materials,biobased,eucalyptus pulp,0.47%,0.50%,0.50%,58.33,,0.70,,12.00,,,,,,,,,,,,,geopolymer,soil,74.64%,none,,21.15%,0.28,sodium hydroxide,2.99%,sodium silicate,0.75%,,,,,,,,1.68,,,y,y,"extruder - Gelenski, model MVIG-05",50x15,,4,,,,,,,,,,,,,,,,,,,,,,,,,,,,,,,,,3.85,,,,,,,,,,,,,,,,,,,,,,,,,,,,,,,,,,,,,,,,,,,,,,,,,,,,,,,,,,,,,,,,,,,,,,,,
GP-EP A 2,https://doi.org/10.1016/j.conbuildmat.2019.116778,Effects of fibre reinforcements on properties of extruded alkali activated earthen building materials,biobased,eucalyptus pulp,0.94%,1.00%,1.00%,58.33,,0.70,,12.00,,,,,,,,,,,,,geopolymer,soil,74.29%,none,,21.05%,0.28,sodium hydroxide,2.97%,sodium silicate,0.74%,,,,,,,,1.71,,,y,y,"extruder - Gelenski, model MVIG-05",50x15,,4,,,,,,,,,,,,,,,,,,,,,,,,,,,,,,,,,4.56,,,,,,,,,,,,,,,,,,,,,,,,,,,,,,,,,,,,,,,,,,,,,,,,,,,,,,,,,,,,,,,,,,,,,,,,
GP-EP A 3,https://doi.org/10.1016/j.conbuildmat.2019.116778,Effects of fibre reinforcements on properties of extruded alkali activated earthen building materials,biobased,eucalyptus pulp,1.87%,2.00%,2.00%,58.33,,0.70,,12.00,,,,,,,,,,,,,geopolymer,soil,73.60%,none,,20.85%,0.28,sodium hydroxide,2.94%,sodium silicate,0.74%,,,,,,,,1.69,,,y,y,"extruder - Gelenski, model MVIG-05",50x15,,4,,,,,,,,,,,,,,,,,,,,,,,,,,,,,,,,,3.69,,,,,,,,,,,,,,,,,,,,,,,,,,,,,,,,,,,,,,,,,,,,,,,,,,,,,,,,,,,,,,,,,,,,,,,,
GP-PP C 1,https://doi.org/10.1016/j.conbuildmat.2019.116778,Effects of fibre reinforcements on properties of extruded alkali activated earthen building materials,synthetic,PP fiber,0.27%,0.50%,0.50%,833.33,,10.00,,12.00,,,,,,,,,,,,,geopolymer,soil,74.80%,none,,21.19%,0.28,sodium hydroxide,2.99%,sodium silicate,0.75%,,,,,,,,1.69,,,y,y,"extruder - Gelenski, model MVIG-05",50x15,,4,,,,,,,,,,,,,,,,,,,,,,,,,,,,,,,,,3.31,,,,,,,,,,,,,,,,,,,,,,,,,,,,,,,,,,,,,,,,,,,,,,,,,,,,,,,,,,,,,,,,,,,,,,,,
GP-PP C 2,https://doi.org/10.1016/j.conbuildmat.2019.116778,Effects of fibre reinforcements on properties of extruded alkali activated earthen building materials,synthetic,PP fiber,0.53%,1.00%,1.00%,833.33,,10.00,,12.00,,,,,,,,,,,,,geopolymer,soil,74.60%,none,,21.14%,0.28,sodium hydroxide,2.98%,sodium silicate,0.75%,,,,,,,,1.71,,,y,y,"extruder - Gelenski, model MVIG-05",50x15,,4,,,,,,,,,,,,,,,,,,,,,,,,,,,,,,,,,3.58,,,,,,,,,,,,,,,,,,,,,,,,,,,,,,,,,,,,,,,,,,,,,,,,,,,,,,,,,,,,,,,,,,,,,,,,
GP-PP C 3,https://doi.org/10.1016/j.conbuildmat.2019.116778,Effects of fibre reinforcements on properties of extruded alkali activated earthen building materials,synthetic,PP fiber,1.06%,2.00%,2.00%,833.33,,10.00,,12.00,,,,,,,,,,,,,geopolymer,soil,74.21%,none,,21.02%,0.28,sodium hydroxide,2.97%,sodium silicate,0.74%,,,,,,,,,,,y,y,"extruder - Gelenski, model MVIG-05",50x15,,4,,,,,,,,,,,,,,,,,,,,,,,,,,,,,,,,,,,,,,,,,,,,,,,,,,,,,,,,,,,,,,,,,,,,,,,,,,,,,,,,,,,,,,,,,,,,,,,,,,,,,,,,,
GP-NF D 1,https://doi.org/10.1016/j.conbuildmat.2019.116778,Effects of fibre reinforcements on properties of extruded alkali activated earthen building materials,none,none,,0.00%,,,,,,,,,,,,,,,,,,,geopolymer,soil,75.00%,type 1 portland cement,,21.25%,0.28,sodium hydroxide,3.00%,sodium silicate,0.75%,,,,,,,,1.70,,,y,y,,50x15,,4,,,,,,,,,,,,,,,,,,,,,,,,,,,,,,,,,3.25,,,,,,,,,,,,,,,,,,,,,,,,,,,,,,,,,,,,,,,,,,,,,,,,,,,,,,,,,,,,,,,,,,,,,,,,
S-NF D 1,https://doi.org/10.1016/j.jobe.2021.102259,"Effect of cellulose pulp fibres on the physical, mechanical, and thermal performance of extruded earth-based materials",none,none,,0.00%,,,,,,,,,,,,,,,,,,,clay,soil,54.90%,type 1 portland cement,10.00%,35.00%,0.54,plasticizer,0.10%,,,,,,,,,,,,,y,y,,50x15,,,,,,,,,,,,,,,,,,,,,,,,,,,,,,,,,,,1.75,,,,,,,,,,,,,,,,,2.7,,,,,,,,,,0.0016,,,,,,,,,,,0.5375,,,,,,,,,,,,,,,,,,,,,,,,,,,,,,,,,,
S-BP A 1,https://doi.org/10.1016/j.jobe.2021.102259,"Effect of cellulose pulp fibres on the physical, mechanical, and thermal performance of extruded earth-based materials",biobased,bamboo pulp,5.00%,5.50%,5.42%,58.74,,1.00,,16.94,,,,,,,,,,,,,clay,soil,49.90%,type 1 portland cement,10.00%,35.00%,0.58,plasticizer,0.10%,,,,,,,,,,,,,y,y,extruder,50x15,,,,,,,,,,,,,,,,,,,,,,,,,,,,,,,,,,,1.875,,,,,,,,,,,,,,,,,1.2,,,,,,,,,,0.0017,,,,,,,,,,,0.394,,,,,,,,,,,,,,,,,,,,,,,,,,,,,,,,,,
S-BP A 2,https://doi.org/10.1016/j.jobe.2021.102259,"Effect of cellulose pulp fibres on the physical, mechanical, and thermal performance of extruded earth-based materials",biobased,bamboo pulp,7.50%,8.50%,8.27%,58.74,,1.00,,16.94,,,,,,,,,,,,,clay,soil,47.40%,type 1 portland cement,10.00%,35.00%,0.61,plasticizer,0.10%,,,,,,,,,,,,,y,y,extruder,50x15,,,,,,,,,,,,,,,,,,,,,,,,,,,,,,,,,,,2.275,,,,,,,,,,,,,,,,,1.1,,,,,,,,,,0.0022,,,,,,,,,,,0.3825,,,,,,,,,,,,,,,,,,,,,,,,,,,,,,,,,,
S-BP A 3,https://doi.org/10.1016/j.jobe.2021.102259,"Effect of cellulose pulp fibres on the physical, mechanical, and thermal performance of extruded earth-based materials",biobased,bamboo pulp,10.00%,11.50%,11.23%,58.74,,1.00,,16.94,,,,,,,,,,,,,clay,soil,44.90%,type 1 portland cement,10.00%,35.00%,0.64,plasticizer,0.10%,,,,,,,,,,,,,y,y,extruder,50x15,,,,,,,,,,,,,,,,,,,,,,,,,,,,,,,,,,,2.25,,,,,,,,,,,,,,,,,1.2,,,,,,,,,,0.002,,,,,,,,,,,0.358,,,,,,,,,,,,,,,,,,,,,,,,,,,,,,,,,,
S-RP A 1,https://doi.org/10.1016/j.jobe.2021.102259,"Effect of cellulose pulp fibres on the physical, mechanical, and thermal performance of extruded earth-based materials",biobased,recycled waste paper pulp,5.00%,5.50%,5.39%,46.92,,0.60,,12.81,,,,,,,,,,,,,clay,soil,49.90%,type 1 portland cement,10.00%,35.00%,0.58,plasticizer,0.10%,,,,,,,,,,,,,y,y,extruder,50x15,,,,,,,,,,,,,,,,,,,,,,,,,,,,,,,,,,,3.05,,,,,,,,,,,,,,,,,2.4,,,,,,,,,,0.0024,,,,,,,,,,,0.423,,,,,,,,,,,,,,,,,,,,,,,,,,,,,,,,,,
S-RP A 2,https://doi.org/10.1016/j.jobe.2021.102259,"Effect of cellulose pulp fibres on the physical, mechanical, and thermal performance of extruded earth-based materials",biobased,recycled waste paper pulp,7.50%,8.50%,8.23%,46.92,,0.60,,12.81,,,,,,,,,,,,,clay,soil,47.40%,type 1 portland cement,10.00%,35.00%,0.61,plasticizer,0.10%,,,,,,,,,,,,,y,y,extruder,50x15,,,,,,,,,,,,,,,,,,,,,,,,,,,,,,,,,,,2.275,,,,,,,,,,,,,,,,,2.1,,,,,,,,,,0.0021,,,,,,,,,,,0.342,,,,,,,,,,,,,,,,,,,,,,,,,,,,,,,,,,
S-RP A 3,https://doi.org/10.1016/j.jobe.2021.102259,"Effect of cellulose pulp fibres on the physical, mechanical, and thermal performance of extruded earth-based materials",biobased,recycled waste paper pulp,10.00%,11.50%,11.17%,46.92,,0.60,,12.81,,,,,,,,,,,,,clay,soil,44.90%,type 1 portland cement,10.00%,35.00%,0.64,plasticizer,0.10%,,,,,,,,,,,,,y,y,extruder,50x15,,,,,,,,,,,,,,,,,,,,,,,,,,,,,,,,,,,1.85,,,,,,,,,,,,,,,,,1.8,,,,,,,,,,0.0018,,,,,,,,,,,0.358,,,,,,,,,,,,,,,,,,,,,,,,,,,,,,,,,,
C-CF A 1,https://doi.org/10.1557/s43580-022-00405-0,Enhancing of clay composites mechanical properties by the addition of natural fbers and carbon nanomaterials,none,,,0.00,,,,,,,,,,,,,,,,,,,clay,earthenware,12.97%,,,86.49%,6.67,sodium polymethacrylate,0.54%,,,,,,,,,,,,,n,undetermined,,,,,,,,,,,,,,,,,,,,,,,,,,,,,,,,,,,,,,,,,,,,,,,,,,,,,,4.27,,,,,,,,,,7.27,,,,,,,,,,,,,,,,,,,,,,,,,,,,,,,,,,,,,,,,,,,,,
C-CF A 2,https://doi.org/10.1557/s43580-022-00405-0,Enhancing of clay composites mechanical properties by the addition of natural fbers and carbon nanomaterials,biobased,coir fiber,0.99%,0.00,,0.00,,,,11.00,,,,,,,,,,,,,clay,common clay,12.84%,,,85.63%,6.67,sodium polymethacrylate,0.54%,,,,,,,,,,,,,n,undetermined,,,,,,,,,,,,,,,,,,,,,,,,,,,,,,,,,,,,,,,,,,,,,,,,,,,,,,1.56,,,,,,,,,,15.55,,,,,,,,,,,,,,,,,,,,,,,,,,,,,,,,,,,,,,,,,,,,,
C-CF A 3,https://doi.org/10.1557/s43580-022-00405-0,Enhancing of clay composites mechanical properties by the addition of natural fbers and carbon nanomaterials,biobased,carbon fiber,0.99%,0.00,,0.00,,,,0.19,,,,,,,,,,,,,clay,common clay,12.84%,,,85.63%,6.67,sodium polymethacrylate,0.54%,,,,,,,,,,,,,n,undetermined,,,,,,,,,,,,,,,,,,,,,,,,,,,,,,,,,,,,,,,,,,,,,,,,,,,,,,1.24,,,,,,,,,,13.05,,,,,,,,,,,,,,,,,,,,,,,,,,,,,,,,,,,,,,,,,,,,,
HL-HH B 1,https://doi.org/10.1080/15440478.2016.1212764,Properties of Hemp-Flax Composites for Use in the Building Industry,biobased,hemp shives,16.95%,0.00,,5541.67,14.80,25.10,1.80,5.40,,,,,,,,,,,,,cement,hydrated lime,25.42%,metakaolin,8.47%,49.16%,1.45,,,,,,,,,,,,,,2.03,n,undetermined,,,,,,,,,,,,,,,,,0.76,,,,,,,,,,,,,,,,,,,,0.15,,,,,,,,,,,,,,,,,,,,,,,,,,,,,,,,,,,,,,0.108,,,,,,,,,,,,,,,,,,,,,,,,,,,,,,,,,,
HL-HH B 2,https://doi.org/10.1080/15440478.2016.1212765,Properties of Hemp-Flax Composites for Use in the Building Industry,biobased,hemp shives,21.01%,0.00,,5541.67,14.80,25.10,1.80,5.40,,,,,,,,,,,,,cement,hydrated lime,27.58%,metakaolin,9.19%,42.22%,1.15,,,,,,,,,,,,,,2,n,undetermined,,,,,,,,,,,,,,,,,0.59,,,,,,,,,,,,,,,,,,,,0.14,,,,,,,,,,,,,,,,,,,,,,,,,,,,,,,,,,,,,,0.097,,,,,,,,,,,,,,,,,,,,,,,,,,,,,,,,,,
HL-HH B 3,https://doi.org/10.1080/15440478.2016.1212766,Properties of Hemp-Flax Composites for Use in the Building Industry,biobased,hemp shives,20.10%,0.00,,5541.67,14.80,25.10,1.80,5.40,,,,,,,,,,,,,cement,hydrated lime,22.61%,metakaolin,7.54%,49.75%,1.65,,,,,,,,,,,,,,1.95,n,undetermined,,,,,,,,,,,,,,,,,0.39,,,,,,,,,,,,,,,,,,,,0.12,,,,,,,,,,,,,,,,,,,,,,,,,,,,,,,,,,,,,,0.09,,,,,,,,,,,,,,,,,,,,,,,,,,,,,,,,,,
HL-HH B 4,https://doi.org/10.1080/15440478.2016.1212767,Properties of Hemp-Flax Composites for Use in the Building Industry,biobased,hemp shives,10.27%,0.00,,5541.67,14.80,25.10,1.80,5.40,,,,,,,,,,,,,cement,hydrated lime,25.43%,metakaolin,8.48%,49.15%,1.45,,,perlite,6.68%,,,,,,,,,,2.18,n,undetermined,,,,,,,,,,,,,,,,,0.78,,,,,,,,,,,,,,,,,,,,0.19,,,,,,,,,,,,,,,,,,,,,,,,,,,,,,,,,,,,,,0.111,,,,,,,,,,,,,,,,,,,,,,,,,,,,,,,,,,
HL-HH B 5,https://doi.org/10.1080/15440478.2016.1212768,Properties of Hemp-Flax Composites for Use in the Building Industry,biobased,hemp shives,11.09%,0.00,,5541.67,14.80,25.10,1.80,5.40,,,,,,,,,,,,,cement,hydrated lime,24.03%,metakaolin,8.01%,49.66%,1.55,,,perlite,7.21%,,,,,,,,,,2.15,n,undetermined,,,,,,,,,,,,,,,,,0.67,,,,,,,,,,,,,,,,,,,,0.2,,,,,,,,,,,,,,,,,,,,,,,,,,,,,,,,,,,,,,0.1,,,,,,,,,,,,,,,,,,,,,,,,,,,,,,,,,,
HL-HH B 6,https://doi.org/10.1080/15440478.2016.1212769,Properties of Hemp-Flax Composites for Use in the Building Industry,biobased,hemp shives,12.18%,0.00,,5541.67,14.80,25.10,1.80,5.40,,,,,,,,,,,,,cement,hydrated lime,22.61%,metakaolin,7.54%,49.75%,1.65,,,perlite,7.92%,,,,,,,,,,2.1,n,undetermined,,,,,,,,,,,,,,,,,0.55,,,,,,,,,,,,,,,,,,,,0.23,,,,,,,,,,,,,,,,,,,,,,,,,,,,,,,,,,,,,,0.087,,,,,,,,,,,,,,,,,,,,,,,,,,,,,,,,,,
HL-FF A 1,https://doi.org/10.1080/15440478.2016.1212770,Properties of Hemp-Flax Composites for Use in the Building Industry,biobased,flax fiber,18.90%,0.00,,,,,,,,,,,,,,,,,,,cement,hydrated lime,18.90%,type 1 portland cement,6.20%,53.98%,2.15,kaolin,1.89%,,,plasticizer,0.14%,,,,,,,,2.19,n,undetermined,,,,,,,,,,,,,,,,,0.66,,,,,,,,,,,,,,,,,,,,0.24,,,,,,,,,,,,,,,,,,,,,,,,,,,,,,,,,,,,,,0.111,,,,,,,,,,,,,,,,,,,,,,,,,,,,,,,,,,
HL-HH/FF A 1,https://doi.org/10.1080/15440478.2016.1212771,Properties of Hemp-Flax Composites for Use in the Building Industry,biobased,hemp shives,13.49%,0.00,,5541.67,14.80,25.10,1.80,5.40,flax fiber,5.40%,,,,,,,,,,,cement,hydrated lime,18.89%,type 1 portland cement,6.21%,53.98%,2.15,kaolin,1.89%,,,plasticizer,0.13%,,,,,,,,2.11,n,undetermined,,,,,,,,,,,,,,,,,0.49,,,,,,,,,,,,,,,,,,,,0.2,,,,,,,,,,,,,,,,,,,,,,,,,,,,,,,,,,,,,,0.093,,,,,,,,,,,,,,,,,,,,,,,,,,,,,,,,,,
HL-HH/FF A 2,https://doi.org/10.1080/15440478.2016.1212772,Properties of Hemp-Flax Composites for Use in the Building Industry,biobased,hemp shives,9.40%,0.00,,5541.67,14.80,25.10,1.80,5.40,flax fiber,9.40%,,,,,,,,,,,cement,hydrated lime,18.80%,type 1 portland cement,6.18%,54.20%,2.17,kaolin,1.88%,,,plasticizer,0.14%,,,,,,,,1.97,n,undetermined,,,,,,,,,,,,,,,,,0.57,,,,,,,,,,,,,,,,,,,,0.13,,,,,,,,,,,,,,,,,,,,,,,,,,,,,,,,,,,,,,0.09,,,,,,,,,,,,,,,,,,,,,,,,,,,,,,,,,,
HL-HH/FF A 3,https://doi.org/10.1080/15440478.2016.1212773,Properties of Hemp-Flax Composites for Use in the Building Industry,biobased,hemp shives,11.28%,0.00,,5541.67,14.80,25.10,1.80,5.40,flax fiber,11.28%,,,,,,,,,,,cement,hydrated lime,11.76%,type 1 portland cement,11.76%,51.55%,2.19,kaolin,2.25%,,,plasticizer,0.13%,,,,,,,,2.09,n,undetermined,,,,,,,,,,,,,,,,,0.7,,,,,,,,,,,,,,,,,,,,0.12,,,,,,,,,,,,,,,,,,,,,,,,,,,,,,,,,,,,,,0.092,,,,,,,,,,,,,,,,,,,,,,,,,,,,,,,,,,
