Repository: alexp205/C3DP_AutoDisco

# C3DP Automated Mixture Discovery Workflow

This repository contains the codebase for the paper Discovery of 3D-Printed Construction Materials via Intelligent Data Extraction and Generation using Large Language Models.

## Repository Layout

TODO

## Data

TODO

## Usage

TODO

File: db/mcd_db.csv (part 4 of 4)
HL-HH/FF A 4,https://doi.org/10.1080/15440478.2016.1212774,Properties of Hemp-Flax Composites for Use in the Building Industry,biobased,hemp shives,5.40%,0.00,,5541.67,14.80,25.10,1.80,5.40,flax fiber,13.50%,,,,,,,,,,,cement,hydrated lime,18.89%,type 1 portland cement,6.21%,53.98%,2.15,kaolin,1.89%,,,plasticizer,0.13%,,,,,,,,2.1,n,undetermined,,,,,,,,,,,,,,,,,0.84,,,,,,,,,,,,,,,,,,,,0.1,,,,,,,,,,,,,,,,,,,,,,,,,,,,,,,,,,,,,,0.109,,,,,,,,,,,,,,,,,,,,,,,,,,,,,,,,,,
HL-HH B 7,https://doi.org/10.1080/15440478.2016.1212775,Properties of Hemp-Flax Composites for Use in the Building Industry,biobased,hemp shives,18.89%,0.00,,5541.67,14.80,25.10,1.80,5.40,,0.00%,,,,,,,,,,,cement,hydrated lime,18.89%,type 1 portland cement,6.21%,53.98%,2.15,kaolin,1.89%,,,plasticizer,0.13%,,,,,,,,1.83,n,undetermined,,,,,,,,,,,,,,,,,0.64,,,,,,,,,,,,,,,,,,,,0.12,,,,,,,,,,,,,,,,,,,,,,,,,,,,,,,,,,,,,,0.082,,,,,,,,,,,,,,,,,,,,,,,,,,,,,,,,,,
HL-HH/FF A 5,https://doi.org/10.1080/15440478.2016.1212776,Properties of Hemp-Flax Composites for Use in the Building Industry,biobased,hemp shives,6.56%,0.00,,5541.67,14.80,25.10,1.80,5.40,flax fiber,6.30%,,,,,PP fiber,0.13%,,,12.00,,cement,hydrated lime,21.00%,type 1 portland cement,5.25%,52.49%,2.00,,,,,plasticizer,0.13%,ethylene vinyl acetate,0.26%,sand,7.87%,,,,2.14,n,undetermined,,,,,,,,,,,,,,,,,0.68,,,,,,,,,,,,,,,,,,,,0.22,,,,,,,,,,,,,,,,,,,,,,,,,,,,,,,,,,,,,,0.118,,,,,,,,,,,,,,,,,,,,,,,,,,,,,,,,,,
HL-HH/FF A 6,https://doi.org/10.1080/15440478.2016.1212777,Properties of Hemp-Flax Composites for Use in the Building Industry,biobased,hemp shives,6.56%,0.00,,5541.67,14.80,25.10,1.80,5.40,flax fiber,6.30%,,,,,PP fiber,0.13%,,,12.00,,cement,hydrated lime,15.75%,type 1 portland cement,10.50%,52.49%,2.00,,,,,plasticizer,0.13%,ethylene vinyl acetate,0.26%,sand,7.87%,,,,2.18,n,undetermined,,,,,,,,,,,,,,,,,0.73,,,,,,,,,,,,,,,,,,,,0.22,,,,,,,,,,,,,,,,,,,,,,,,,,,,,,,,,,,,,,0.124,,,,,,,,,,,,,,,,,,,,,,,,,,,,,,,,,,
HL-HH/FF A 7,https://doi.org/10.1080/15440478.2016.1212778,Properties of Hemp-Flax Composites for Use in the Building Industry,biobased,hemp shives,6.56%,0.00,,5541.67,14.80,25.10,1.80,5.40,flax fiber,6.30%,,,,,PP fiber,0.13%,,,12.00,,cement,hydrated lime,13.12%,type 1 portland cement,13.12%,52.49%,2.00,,,,,plasticizer,0.13%,ethylene vinyl acetate,0.26%,sand,7.87%,,,,2.21,n,undetermined,,,,,,,,,,,,,,,,,0.77,,,,,,,,,,,,,,,,,,,,0.23,,,,,,,,,,,,,,,,,,,,,,,,,,,,,,,,,,,,,,0.128,,,,,,,,,,,,,,,,,,,,,,,,,,,,,,,,,,
HL-HH/FF A 8,https://doi.org/10.1080/15440478.2016.1212779,Properties of Hemp-Flax Composites for Use in the Building Industry,biobased,hemp shives,6.56%,0.00,,5541.67,14.80,25.10,1.80,5.40,flax fiber,6.30%,,,,,PP fiber,0.13%,,,12.00,,cement,hydrated lime,10.50%,type 1 portland cement,15.75%,52.49%,2.00,,,,,plasticizer,0.13%,ethylene vinyl acetate,0.26%,sand,7.87%,,,,2.26,n,undetermined,,,,,,,,,,,,,,,,,0.79,,,,,,,,,,,,,,,,,,,,0.24,,,,,,,,,,,,,,,,,,,,,,,,,,,,,,,,,,,,,,0.13,,,,,,,,,,,,,,,,,,,,,,,,,,,,,,,,,,
HL-HH/FF A 9,https://doi.org/10.1080/15440478.2016.1212780,Properties of Hemp-Flax Composites for Use in the Building Industry,biobased,hemp shives,6.56%,0.00,,5541.67,14.80,25.10,1.80,5.40,flax fiber,6.30%,,,,,PP fiber,0.13%,,,12.00,,cement,hydrated lime,5.25%,type 1 portland cement,21.00%,52.49%,2.00,,,,,plasticizer,0.13%,ethylene vinyl acetate,0.26%,sand,7.87%,,,,2.27,n,undetermined,,,,,,,,,,,,,,,,,0.88,,,,,,,,,,,,,,,,,,,,0.3,,,,,,,,,,,,,,,,,,,,,,,,,,,,,,,,,,,,,,0.134,,,,,,,,,,,,,,,,,,,,,,,,,,,,,,,,,,
PC-HH/FF A 1,https://doi.org/10.1080/15440478.2016.1212781,Properties of Hemp-Flax Composites for Use in the Building Industry,biobased,hemp shives,6.56%,0.00,,5541.67,14.80,25.10,1.80,5.40,flax fiber,6.30%,,,,,PP fiber,0.13%,,,12.00,,cement,type 1 portland cement,26.25%,,,52.49%,2.00,,,,,plasticizer,0.13%,ethylene vinyl acetate,0.26%,sand,7.87%,,,,2.36,n,undetermined,,,,,,,,,,,,,,,,,0.96,,,,,,,,,,,,,,,,,,,,0.41,,,,,,,,,,,,,,,,,,,,,,,,,,,,,,,,,,,,,,0.144,,,,,,,,,,,,,,,,,,,,,,,,,,,,,,,,,,
C-NF A 1,https://doi.org/10.18280/mmep.050308,Clay and fibers: Energy efficiency in buildings between tradition and innovation,none,,,0.00,,,,,,,,,,,,,,,,,,,clay,common clay,8.00%,,,20.00%,2.50,,,,,,,,,sand,72.00%,,,,1.56,n,undetermined,,,,,,,,,,,,,,,,,0.5,,,,,,,,,,,,,,,,,,,,0.25,,,,,,,,,,,,,,,,,,,,,,,,,,,,,,,,,,,,,,,,,,,,,,,,,,,,,,,,,,,,,,,,,,,,,,,,
C-NF A 2,https://doi.org/10.18280/mmep.050309,Clay and fibers: Energy efficiency in buildings between tradition and innovation,none,,,0.00,,,,,,,,,,,,,,,,,,,clay,common clay,16.00%,,,20.00%,1.25,,,,,,,,,sand,64.00%,,,,1.68,n,undetermined,,,,,,,,,,,,,,,,,1.32,,,,,,,,,,,,,,,,,,,,0.85,,,,,,,,,,,,,,,,,,,,,,,,,,,,,,,,,,,,,,,,,,,,,,0.29,,,,,,,,,,,,,,,,,,,,,,,,,,
C-NF A 3,https://doi.org/10.18280/mmep.050310,Clay and fibers: Energy efficiency in buildings between tradition and innovation,none,,,0.00,,,,,,,,,,,,,,,,,,,clay,common clay,24.00%,,,20.00%,0.83,,,,,,,,,sand,56.00%,,,,1.65,n,undetermined,,,,,,,,,,,,,,,,,1.5,,,,,,,,,,,,,,,,,,,,1,,,,,,,,,,,,,,,,,,,,,,,,,,,,,,,,,,,,,,,,,,,,,,,,,,,,,,,,,,,,,,,,,,,,,,,,
C-NF A 4,https://doi.org/10.18280/mmep.050311,Clay and fibers: Energy efficiency in buildings between tradition and innovation,none,,,0.00,,,,,,,,,,,,,,,,,,,clay,common clay,32.00%,,,20.00%,0.63,,,,,,,,,sand,48.00%,,,,1.7,n,undetermined,,,,,,,,,,,,,,,,,2.6,,,,,,,,,,,,,,,,,,,,1.2,,,,,,,,,,,,,,,,,,,,,,,,,,,,,,,,,,,,,,,,,,,,,,,,,,,,,,,,,,,,,,,,,,,,,,,,
C-NF A 5,https://doi.org/10.18280/mmep.050312,Clay and fibers: Energy efficiency in buildings between tradition and innovation,none,,,0.00,,,,,,,,,,,,,,,,,,,clay,common clay,40.00%,,,20.00%,0.50,,,,,,,,,sand,40.00%,,,,1.79,n,undetermined,,,,,,,,,,,,,,,,,4.1,,,,,,,,,,,,,,,,,,,,2.25,,,,,,,,,,,,,,,,,,,,,,,,,,,,,,,,,,,,,,,,,,,,,,,,,,,,,,,,,,,,,,,,,,,,,,,,
C-ST A 1,https://doi.org/10.18280/mmep.050313,Clay and fibers: Energy efficiency in buildings between tradition and innovation,biobased,straw,1.59%,0.00,,,0.43,>5.6,,,,,,,,,,,,,,,clay,common clay,15.89%,,,20.53%,1.29,,,,,,,,,sand,61.99%,,,,,n,undetermined,,,,,,,,,,,,,,,,,1.24,,,,,,,,,,,,,,,,,,,,0.84,,,,,,,,,,,,,,,,,,,,,,,,,,,,,,,,,,,,,,,,,,,,,,,,,,,,,,,,,,,,,,,,,,,,,,,,
C-ST A 2,https://doi.org/10.18280/mmep.050314,Clay and fibers: Energy efficiency in buildings between tradition and innovation,biobased,straw,2.25%,0.00,,,0.43,>5.6,,,,,,,,,,,,,,,clay,common clay,15.00%,,,25.00%,1.67,,,,,,,,,sand,57.75%,,,,,n,undetermined,,,,,,,,,,,,,,,,,1.18,,,,,,,,,,,,,,,,,,,,0.78,,,,,,,,,,,,,,,,,,,,,,,,,,,,,,,,,,,,,,,,,,,,,,,,,,,,,,,,,,,,,,,,,,,,,,,,
C-JF A 1,https://doi.org/10.18280/mmep.050315,Clay and fibers: Energy efficiency in buildings between tradition and innovation,biobased,jute fiber,1.52%,0.00,,60.00,25.00,35.00,,1000.00,,,,,,,,,,,,,clay,common clay,15.24%,,,23.81%,1.56,,,,,,,,,sand,59.43%,,,,,n,undetermined,,,,,,,,,,,,,,,,,1.57,,,,,,,,,,,,,,,,,,,,1.19,,,,,,,,,,,,,,,,,,,,,,,,,,,,,,,,,,,,,,,,,,,,,,,,,,,,,,,,,,,,,,,,,,,,,,,,
C-JF A 2,https://doi.org/10.18280/mmep.050316,Clay and fibers: Energy efficiency in buildings between tradition and innovation,biobased,jute fiber,2.25%,0.00,,60.00,25.00,35.00,,1000.00,,,,,,,,,,,,,clay,common clay,15.00%,,,25.00%,1.67,,,,,,,,,sand,57.75%,,,,,n,undetermined,,,,,,,,,,,,,,,,,,,,,,,,,,,,,,,,,,,,,1.28,,,,,,,,,,,,,,,,,,,,,,,,,,,,,,,,,,,,,,,,,,,,,,,,,,,,,,,,,,,,,,,,,,,,,,,,
C-BF A 1,https://doi.org/10.18280/mmep.050317,Clay and fibers: Energy efficiency in buildings between tradition and innovation,natural,basalt fiber,1.59%,0.00,,2000.00,,24.00,,12.00,,,,,,,,,,,,,clay,common clay,15.89%,,,20.53%,1.29,,,,,,,,,sand,61.99%,,,,,n,undetermined,,,,,,,,,,,,,,,,,1.41,,,,,,,,,,,,,,,,,,,,0.87,,,,,,,,,,,,,,,,,,,,,,,,,,,,,,,,,,,,,,,,,,,,,,,,,,,,,,,,,,,,,,,,,,,,,,,,
C-BF A 2,https://doi.org/10.18280/mmep.050318,Clay and fibers: Energy efficiency in buildings between tradition and innovation,natural,basalt fiber,2.37%,0.00,,2000.00,,24.00,,12.00,,,,,,,,,,,,,clay,common clay,15.79%,,,21.05%,1.33,,,,,,,,,sand,60.79%,,,,,n,undetermined,,,,,,,,,,,,,,,,,1.67,,,,,,,,,,,,,,,,,,,,1.15,,,,,,,,,,,,,,,,,,,,,,,,,,,,,,,,,,,,,,,,,,,,,,,,,,,,,,,,,,,,,,,,,,,,,,,,
C-ST A 3,https://doi.org/10.18280/mmep.050319,Clay and fibers: Energy efficiency in buildings between tradition and innovation,biobased,straw,2.38%,0.00,,,0.43,>5.6,,,,,,,,,,,,,,,clay,common clay,15.89%,,,20.53%,1.29,,,,,,,,,sand,61.19%,,,,1.45,n,undetermined,,,,,,,,,,,,,,,,,,,,,,,,,,,,,,,,,,,,,,,,,,,,,,,,,,,,,,,,,,,,,,,,,,,,,,,,,,,,,,,,,,,0.18,,,,,,,,,,,,,,,,,,,,,,,,,,
C-ST A 4,https://doi.org/10.18280/mmep.050320,Clay and fibers: Energy efficiency in buildings between tradition and innovation,biobased,straw,3.97%,0.00,,,0.43,>5.6,,,,,,,,,,,,,,,clay,common clay,15.89%,,,20.53%,1.29,,,,,,,,,sand,59.60%,,,,1.28,n,undetermined,,,,,,,,,,,,,,,,,,,,,,,,,,,,,,,,,,,,,,,,,,,,,,,,,,,,,,,,,,,,,,,,,,,,,,,,,,,,,,,,,,,0.19,,,,,,,,,,,,,,,,,,,,,,,,,,
C-JF A 3,https://doi.org/10.18280/mmep.050321,Clay and fibers: Energy efficiency in buildings between tradition and innovation,biobased,jute fiber,1.84%,0.00,,60.00,25.00,35.00,,1000.00,,,,,,,,,,,,,clay,common clay,12.24%,,,20.41%,1.67,,,,,,,,,sand,65.51%,,,,1.46,n,undetermined,,,,,,,,,,,,,,,,,,,,,,,,,,,,,,,,,,,,,,,,,,,,,,,,,,,,,,,,,,,,,,,,,,,,,,,,,,,,,,,,,,,0.16,,,,,,,,,,,,,,,,,,,,,,,,,,
C-JF A 4,https://doi.org/10.18280/mmep.050322,Clay and fibers: Energy efficiency in buildings between tradition and innovation,biobased,jute fiber,3.75%,0.00,,60.00,25.00,35.00,,1000.00,,,,,,,,,,,,,clay,common clay,15.00%,,,25.00%,1.67,,,,,,,,,sand,56.25%,,,,1.31,n,undetermined,,,,,,,,,,,,,,,,,,,,,,,,,,,,,,,,,,,,,,,,,,,,,,,,,,,,,,,,,,,,,,,,,,,,,,,,,,,,,,,,,,,0.17,,,,,,,,,,,,,,,,,,,,,,,,,,
C-BF A 3,https://doi.org/10.18280/mmep.050323,Clay and fibers: Energy efficiency in buildings between tradition and innovation,natural,basalt fiber,2.37%,0.00,,2000.00,,24.00,,12.00,,,,,,,,,,,,,clay,clay,15.79%,,,21.05%,1.33,,,,,,,,,sand,60.79%,,,,1.69,n,undetermined,,,,,,,,,,,,,,,,,,,,,,,,,,,,,,,,,,,,,,,,,,,,,,,,,,,,,,,,,,,,,,,,,,,,,,,,,,,,,,,,,,,0.18,,,,,,,,,,,,,,,,,,,,,,,,,,
C-BF A 3,https://doi.org/10.18280/mmep.050324,Clay and fibers: Energy efficiency in buildings between tradition and innovation,natural,basalt fiber,3.95%,0.00,,2000.00,,24.00,,12.00,,,,,,,,,,,,,clay,clay,15.79%,,,21.05%,1.33,,,,,,,,,sand,59.21%,,,,1.49,n,undetermined,,,,,,,,,,,,,,,,,,,,,,,,,,,,,,,,,,,,,,,,,,,,,,,,,,,,,,,,,,,,,,,,,,,,,,,,,,,,,,,,,,,0.17,,,,,,,,,,,,,,,,,,,,,,,,,,
C-NF B 1,https://doi.org/10.1016/j.conbuildmat.2019.117712,"Elaboration and characterization of clay-sand composite based on Juncus
acutus fibers",none,,,0.00,,,,,,,,,,,,,,,,,,,clay,common clay,50.85%,,,15.25%,0.30,,,,,,,,,sand,33.90%,,,1.79,1.97,n,undetermined,,,,,,,,,,,,,,,,,2.55,,,,,,,,,,,,,,,,,,,,1.8,,,,,,,,,,,,,,,,,0.3283,,,,,,,,,,0.197,,,,,,,,,,,0.9,,,,,,,,,,,,,,,,,,,,,,,,,,,,,,,,,,
C-JA A 1,https://doi.org/10.1016/j.conbuildmat.2019.117713,"Elaboration and characterization of clay-sand composite based on Juncus
acutus fibers",biobased,juncus fiber,0.72%,0.00,,,,10.00,,,,,,,,,,,,,,,clay,common clay,48.83%,,,19.53%,0.40,,,,,,,,,sand,30.92%,,,1.65,1.82,n,undetermined,,,,,,,,,,,,,,,,,1.17,,,,,,,,,,,,,,,,,,,,1.07,,,,,,,,,,,,,,,,,0.1827,,,,,,,,,,0.1415,,,,,,,,,,,0.79,,,,,,,,,,,,,,,,,,,,,,,,,,,,,,,,,,
C-JA A 2,https://doi.org/10.1016/j.conbuildmat.2019.117714,"Elaboration and characterization of clay-sand composite based on Juncus
acutus fibers",biobased,juncus fiber,1.31%,0.00,,,,10.00,,,,,,,,,,,,,,,clay,common clay,47.00%,,,23.50%,0.50,,,,,,,,,sand,28.20%,,,1.32,1.49,n,undetermined,,,,,,,,,,,,,,,,,1.04,,,,,,,,,,,,,,,,,,,,0.88,,,,,,,,,,,,,,,,,0.1777,,,,,,,,,,0.10957,,,,,,,,,,,0.5,,,,,,,,,,,,,,,,,,,,,,,,,,,,,,,,,,
C-JA A 3,https://doi.org/10.1016/j.conbuildmat.2019.117715,"Elaboration and characterization of clay-sand composite based on Juncus
acutus fibers",biobased,juncus fiber,1.57%,0.00,,,,10.00,,,,,,,,,,,,,,,clay,common clay,39.90%,,,35.91%,0.90,,,,,,,,,sand,22.61%,,,1.02,1.14,n,undetermined,,,,,,,,,,,,,,,,,0.63,,,,,,,,,,,,,,,,,,,,0.3,,,,,,,,,,,,,,,,,0.0356,,,,,,,,,,0.021,,,,,,,,,,,0.32,,,,,,,,,,,,,,,,,,,,,,,,,,,,,,,,,,
PC-NF N 1,https://doi.org/10.1016/j.jclepro.2022.132598,Thermal conductivity of 3D printed concrete with recycled fine aggregate composite phase change materials ,none,,,0.00,,,,,,,,,,,,,,,,,,,cement,OPC,68.60%,nano clay,0.34%,24.01%,0.35,paraffin/RFA,0.00%,plasticizer,0.06%,HPMC,0.09%,retarder,0.05%,sand,6.86%,,,,2.015,n,y,,,,,,,,,,,,,,,,,,,,,,,,,,,,,,,,,,,,,,,,,,,,,,,,,,,,,,,,,,,,,,,,,,,,,,,,,,,1.305,,,,,,,,,,,,,,,,,,,,,,,,,,,,,,,,,,
PC-NF O 1,https://doi.org/10.1016/j.jclepro.2022.132598,Thermal conductivity of 3D printed concrete with recycled fine aggregate composite phase change materials ,none,,,0.00,,,,,,,,,,,,,,,,,,,cement,OPC,42.41%,nano clay,0.21%,14.84%,0.35,paraffin/RFA,5.30%,plasticizer,0.05%,HPMC,0.05%,retarder,0.03%,sand,37.11%,,,,1.956,n,y,,,,,,,,,,,,,,,,,,,,,,,,,,,,,,,,,,,,,,,,,,,,,,,,,,,,,,,,,,,,,,,,,,,,,,,,,,,1.237,,,,,,,,,,,,,,,,,,,,,,,,,,,,,,,,,,
PC-NF P 1,https://doi.org/10.1016/j.jclepro.2022.132598,Thermal conductivity of 3D printed concrete with recycled fine aggregate composite phase change materials ,none,,,0.00,,,,,,,,,,,,,,,,,,,cement,OPC,42.40%,nano clay,0.21%,14.84%,0.35,paraffin/RFA,10.60%,plasticizer,0.07%,HPMC,0.05%,retarder,0.03%,sand,31.80%,,,,1.884,n,y,,,,,,,,,,,,,,,,,,,,,,,,,,,,,,,,,,,,,,,,,,,,,,,,,,,,,,,,,,,,,,,,,,,,,,,,,,,1.169,,,,,,,,,,,,,,,,,,,,,,,,,,,,,,,,,,
PC-NF Q 1,https://doi.org/10.1016/j.jclepro.2022.132598,Thermal conductivity of 3D printed concrete with recycled fine aggregate composite phase change materials ,none,,,0.00,,,,,,,,,,,,,,,,,,,cement,OPC,42.39%,nano clay,0.21%,14.84%,0.35,paraffin/RFA,21.19%,plasticizer,0.09%,HPMC,0.05%,retarder,0.03%,sand,21.19%,,,,1.802,n,y,,,,,,,,,,,,,,,,,,,,,,,,,,,,,,,,,,,,,,,,,,,,,,,,,,,,,,,,,,,,,,,,,,,,,,,,,,,0.951,,,,,,,,,,,,,,,,,,,,,,,,,,,,,,,,,,
PC-NF R 1,https://doi.org/10.1016/j.jclepro.2022.132598,Thermal conductivity of 3D printed concrete with recycled fine aggregate composite phase change materials ,none,,,0.00,,,,,,,,,,,,,,,,,,,cement,OPC,42.10%,nano clay,0.21%,15.46%,0.35,paraffin/RFA,0.00%,plasticizer,0.04%,HPMC,0.05%,retarder,0.03%,sand,42.10%,,,,,n,y,,,,,,,,,,,,,,,,,,,,,,,,,,,,,,,,,,,,,,,,,,,,,,,,,,,,,,,,,,,,,,,,,,,,,,,,,,,,,,,,,,,,,,,,,,,,,,,,,,,,,,,,,,,,,
PC-NF S 1,https://doi.org/10.1016/j.jclepro.2022.132598,Thermal conductivity of 3D printed concrete with recycled fine aggregate composite phase change materials ,none,,,0.00,,,,,,,,,,,,,,,,,,,cement,OPC,41.79%,nano clay,0.21%,16.06%,0.35,paraffin/RFA,0.00%,plasticizer,0.07%,HPMC,0.05%,retarder,0.03%,sand,41.79%,,,,,n,y,,,,,,,,,,,,,,,,,,,,,,,,,,,,,,,,,,,,,,,,,,,,,,,,,,,,,,,,,,,,,,,,,,,,,,,,,,,,,,,,,,,,,,,,,,,,,,,,,,,,,,,,,,,,,
PC-NF T 1,https://doi.org/10.1016/j.jclepro.2022.132598,Thermal conductivity of 3D printed concrete with recycled fine aggregate composite phase change materials ,none,,,0.00,,,,,,,,,,,,,,,,,,,cement,OPC,41.20%,nano clay,0.21%,17.24%,0.35,paraffin/RFA,0.00%,plasticizer,0.08%,HPMC,0.05%,retarder,0.03%,sand,41.20%,,,,,n,y,,,,,,,,,,,,,,,,,,,,,,,,,,,,,,,,,,,,,,,,,,,,,,,,,,,,,,,,,,,,,,,,,,,,,,,,,,,,,,,,,,,,,,,,,,,,,,,,,,,,,,,,,,,,,
PC-NF N 2,https://doi.org/10.1016/j.jclepro.2022.132598,Thermal conductivity of 3D printed concrete with recycled fine aggregate composite phase change materials ,none,none,,0.00%,,,,,,,,,,,,,,,,,,,cement,type 1 portland cement,0.00%,nano clay,0.00%,0.00%,0.00,paraffin/RFA,0.00%,plasticizer,0.00%,HPMC,0.00%,retarder,0.00%,sand,0.00%,,,1.9,1.982,y,y,,,,,,,,,,,,,,,,,,,,,,,,,,,,,,,,,,,,,,,,,,,,,,,,,,,,,,,,,,,,,,,,,,,,,,,,,0.905,1.242,1.0735,,,,,,,,,,,,,,,,,,,,,,,,,,,,,,,,,,
PC-NF O 2,https://doi.org/10.1016/j.jclepro.2022.132598,Thermal conductivity of 3D printed concrete with recycled fine aggregate composite phase change materials ,none,none,,0.00%,,,,,,,,,,,,,,,,,,,cement,type 1 portland cement,0.00%,nano clay,0.00%,0.00%,0.00,paraffin/RFA,0.00%,plasticizer,0.00%,HPMC,0.00%,retarder,0.00%,sand,0.00%,,,1.875,1.962,y,y,,,,,,,,,,,,,,,,,,,,,,,,,,,,,,,,,,,,,,,,,,,,,,,,,,,,,,,,,,,,,,,,,,,,,,,,,0.853,1.18,1.0165,,,,,,,,,,,,,,,,,,,,,,,,,,,,,,,,,,
PC-NF P 2,https://doi.org/10.1016/j.jclepro.2022.132598,Thermal conductivity of 3D printed concrete with recycled fine aggregate composite phase change materials ,none,none,,0.00%,,,,,,,,,,,,,,,,,,,cement,type 1 portland cement,0.00%,nano clay,0.00%,0.00%,0.00,paraffin/RFA,0.00%,plasticizer,0.00%,HPMC,0.00%,retarder,0.00%,sand,0.00%,,,1.83,1.926,y,y,,,,,,,,,,,,,,,,,,,,,,,,,,,,,,,,,,,,,,,,,,,,,,,,,,,,,,,,,,,,,,,,,,,,,,,,,0.823,1.102,0.9625,,,,,,,,,,,,,,,,,,,,,,,,,,,,,,,,,,
PC-NF Q 2,https://doi.org/10.1016/j.jclepro.2022.132598,Thermal conductivity of 3D printed concrete with recycled fine aggregate composite phase change materials ,none,none,,0.00%,,,,,,,,,,,,,,,,,,,cement,type 1 portland cement,0.00%,nano clay,0.00%,0.00%,0.00,paraffin/RFA,0.00%,plasticizer,0.00%,HPMC,0.00%,retarder,0.00%,sand,0.00%,,,1.797,1.856,y,y,,,,,,,,,,,,,,,,,,,,,,,,,,,,,,,,,,,,,,,,,,,,,,,,,,,,,,,,,,,,,,,,,,,,,,,,,0.775,1.034,0.9045,,,,,,,,,,,,,,,,,,,,,,,,,,,,,,,,,,
PC-NF R 2,https://doi.org/10.1016/j.jclepro.2022.132598,Thermal conductivity of 3D printed concrete with recycled fine aggregate composite phase change materials ,none,none,,0.00%,,,,,,,,,,,,,,,,,,,cement,type 1 portland cement,0.00%,nano clay,0.00%,0.00%,0.00,paraffin/RFA,0.00%,plasticizer,0.00%,HPMC,0.00%,retarder,0.00%,sand,0.00%,,,,1.925,y,y,,,,,,,,,,,,,,,,,,,,,,,,,,,,,,,,,,,,,,,,,,,,,,,,,,,,,,,,,,,,,,,,,,,,,,,,,,,0.987,,,,,,,,,,,,,,,,,,,,,,,,,,,,,,,,,,
PC-NF S 2,https://doi.org/10.1016/j.jclepro.2022.132598,Thermal conductivity of 3D printed concrete with recycled fine aggregate composite phase change materials ,none,none,,0.00%,,,,,,,,,,,,,,,,,,,cement,type 1 portland cement,#REF!,nano clay,0.00%,#REF!,0.00,paraffin/RFA,#REF!,plasticizer,#REF!,HPMC,#REF!,retarder,#REF!,sand,#REF!,,,,1.895,y,y,,,,,,,,,,,,,,,,,,,,,,,,,,,,,,,,,,,,,,,,,,,,,,,,,,,,,,,,,,,,,,,,,,,,,,,,,,,0.892,,,,,,,,,,,,,,,,,,,,,,,,,,,,,,,,,,
PC-NF T 2,https://doi.org/10.1016/j.jclepro.2022.132598,Thermal conductivity of 3D printed concrete with recycled fine aggregate composite phase change materials ,none,none,,0.00%,,,,,,,,,,,,,,,,,,,cement,type 1 portland cement,#REF!,nano clay,0.00%,#REF!,0.00,paraffin/RFA,#REF!,plasticizer,#REF!,HPMC,#REF!,retarder,#REF!,sand,#REF!,,,,1.832,y,y,,,,,,,,,,,,,,,,,,,,,,,,,,,,,,,,,,,,,,,,,,,,,,,,,,,,,,,,,,,,,,,,,,,,,,,,,,,0.81,,,,,,,,,,,,,,,,,,,,,,,,,,,,,,,,,,
C-NF C 1,https://doi.org/10.1016/j.scitotenv.2023.167695,Assessment of the sustainability and producibility of adobe constructions reinforced with Ca-based binders: Environmental life cycle analysis (LCA) and 3D printability,none,none,,0.00%,,,,,,,,,,,,,,,,,,,clay,common clay,30.85%,type 1 portland cement,7.71%,22.01%,0.57,,,,,,,,,sand,39.43%,,1899.00,,,y,y,caulk gun,42x15,,6 to 10,,160,40,40,,,,,,,,,5.1,,,,,,,,,,,,,,,,,,,,0.58,,,,,,,,,,,,,,,,,,,,,,,,,,,,,,,,,,,,,,0.994,,,,,,,,,,,,,,,,,,,,,,,,,,,,,,,,,,
C-NF C 2,https://doi.org/10.1016/j.scitotenv.2023.167695,Assessment of the sustainability and producibility of adobe constructions reinforced with Ca-based binders: Environmental life cycle analysis (LCA) and 3D printability,none,none,,0.00%,,,,,,,,,,,,,,,,,,,clay,common clay,30.85%,type 1 portland cement,7.71%,22.01%,0.57,,,,,,,,,sand,39.43%,,1928.00,,,n,undetermined,,,,,,160,40,40,,,,,,,,,5.8,,,,,,,,,,,,,,,,,,,,0.65,,,,,,,,,,,,,,,,,,,,,,,,,,,,,,,,,,,,,,1.043,,,,,,,,,,,,,,,,,,,,,,,,,,,,,,,,,,
C-NF C 3,https://doi.org/10.1016/j.scitotenv.2023.167695,Assessment of the sustainability and producibility of adobe constructions reinforced with Ca-based binders: Environmental life cycle analysis (LCA) and 3D printability,none,none,,0.00%,,,,,,,,,,,,,,,,,,,clay,common clay,22.87%,type 1 portland cement,15.24%,21.85%,0.57,,,,,,,,,sand,40.04%,,1892.00,,,y,y,caulk gun,42x15,,6 to 10,,160,40,40,,,,,,,,,9.6,,,,,,,,,,,,,,,,,,,,1.14,,,,,,,,,,,,,,,,,,,,,,,,,,,,,,,,,,,,,,1.232,,,,,,,,,,,,,,,,,,,,,,,,,,,,,,,,,,
C-NF C 4,https://doi.org/10.1016/j.scitotenv.2023.167695,Assessment of the sustainability and producibility of adobe constructions reinforced with Ca-based binders: Environmental life cycle analysis (LCA) and 3D printability,none,none,,0.00%,,,,,,,,,,,,,,,,,,,clay,common clay,22.87%,type 1 portland cement,15.24%,21.85%,0.57,,,,,,,,,sand,40.04%,,1912.00,,,n,undetermined,,,,,,160,40,40,,,,,,,,,13.6,,,,,,,,,,,,,,,,,,,,1.29,,,,,,,,,,,,,,,,,,,,,,,,,,,,,,,,,,,,,,1.421,,,,,,,,,,,,,,,,,,,,,,,,,,,,,,,,,,
C-NF C 5,https://doi.org/10.1016/j.scitotenv.2023.167695,Assessment of the sustainability and producibility of adobe constructions reinforced with Ca-based binders: Environmental life cycle analysis (LCA) and 3D printability,none,none,,0.00%,,,,,,,,,,,,,,,,,,,clay,common clay,33.58%,hydrated lime,8.39%,28.32%,0.67,,,,,,,,,sand,29.71%,,1734.00,,,y,y,caulk gun,42x15,,6 to 10,,160,40,40,,,,,,,,,0.6,,,,,,,,,,,,,,,,,,,,0.08,,,,,,,,,,,,,,,,,,,,,,,,,,,,,,,,,,,,,,0.924,,,,,,,,,,,,,,,,,,,,,,,,,,,,,,,,,,
C-NF C 6,https://doi.org/10.1016/j.scitotenv.2023.167695,Assessment of the sustainability and producibility of adobe constructions reinforced with Ca-based binders: Environmental life cycle analysis (LCA) and 3D printability,none,none,,0.00%,,,,,,,,,,,,,,,,,,,clay,common clay,33.58%,hydrated lime,8.39%,28.32%,0.67,,,,,,,,,sand,29.71%,,1756.00,,,n,undetermined,,,,,,160,40,40,,,,,,,,,0.9,,,,,,,,,,,,,,,,,,,,0.11,,,,,,,,,,,,,,,,,,,,,,,,,,,,,,,,,,,,,,0.854,,,,,,,,,,,,,,,,,,,,,,,,,,,,,,,,,,
C-NF C 7,https://doi.org/10.1016/j.scitotenv.2023.167695,Assessment of the sustainability and producibility of adobe constructions reinforced with Ca-based binders: Environmental life cycle analysis (LCA) and 3D printability,none,none,,0.00%,,,,,,,,,,,,,,,,,,,clay,common clay,25.22%,hydrated lime,16.82%,28.36%,0.67,,,,,,,,,sand,29.60%,,1776.00,,,y,y,caulk gun,42x15,,6 to 10,,160,40,40,,,,,,,,,0.9,,,,,,,,,,,,,,,,,,,,0.11,,,,,,,,,,,,,,,,,,,,,,,,,,,,,,,,,,,,,,0.833,,,,,,,,,,,,,,,,,,,,,,,,,,,,,,,,,,
C-NF C 8,https://doi.org/10.1016/j.scitotenv.2023.167695,Assessment of the sustainability and producibility of adobe constructions reinforced with Ca-based binders: Environmental life cycle analysis (LCA) and 3D printability,none,none,,0.00%,,,,,,,,,,,,,,,,,,,clay,common clay,25.22%,hydrated lime,16.82%,28.36%,0.67,,,,,,,,,sand,29.60%,,1786.00,,,n,undetermined,,,,,,160,40,40,,,,,,,,,1.1,,,,,,,,,,,,,,,,,,,,0.15,,,,,,,,,,,,,,,,,,,,,,,,,,,,,,,,,,,,,,0.805,,,,,,,,,,,,,,,,,,,,,,,,,,,,,,,,,,
C-NF C 9,https://doi.org/10.1016/j.scitotenv.2023.167695,Assessment of the sustainability and producibility of adobe constructions reinforced with Ca-based binders: Environmental life cycle analysis (LCA) and 3D printability,none,none,,0.00%,,,,,,,,,,,,,,,,,,,clay,common clay,34.78%,gypsum,8.70%,30.90%,0.71,,,,,,,,,sand,25.62%,,1783.00,,,y,y,caulk gun,42x15,,6 to 10,,160,40,40,,,,,,,,,0.5,,,,,,,,,,,,,,,,,,,,0,,,,,,,,,,,,,,,,,,,,,,,,,,,,,,,,,,,,,,0.812,,,,,,,,,,,,,,,,,,,,,,,,,,,,,,,,,,
C-NF C 10,https://doi.org/10.1016/j.scitotenv.2023.167695,Assessment of the sustainability and producibility of adobe constructions reinforced with Ca-based binders: Environmental life cycle analysis (LCA) and 3D printability,none,none,,0.00%,,,,,,,,,,,,,,,,,,,clay,common clay,34.78%,gypsum,8.70%,30.90%,0.71,,,,,,,,,sand,25.62%,,1801.00,,,n,undetermined,,,,,,160,40,40,,,,,,,,,0.6,,,,,,,,,,,,,,,,,,,,0.07,,,,,,,,,,,,,,,,,,,,,,,,,,,,,,,,,,,,,,0.833,,,,,,,,,,,,,,,,,,,,,,,,,,,,,,,,,,
C-NF C 11,https://doi.org/10.1016/j.scitotenv.2023.167695,Assessment of the sustainability and producibility of adobe constructions reinforced with Ca-based binders: Environmental life cycle analysis (LCA) and 3D printability,none,none,,0.00%,,,,,,,,,,,,,,,,,,,clay,common clay,26.46%,gypsum,17.64%,31.33%,0.71,,,,,,,,,sand,24.57%,,1803.00,,,y,y,caulk gun,42x15,,6 to 10,,160,40,40,,,,,,,,,0.6,,,,,,,,,,,,,,,,,,,,0.06,,,,,,,,,,,,,,,,,,,,,,,,,,,,,,,,,,,,,,0.896,,,,,,,,,,,,,,,,,,,,,,,,,,,,,,,,,,
C-NF C 12,https://doi.org/10.1016/j.scitotenv.2023.167695,Assessment of the sustainability and producibility of adobe constructions reinforced with Ca-based binders: Environmental life cycle analysis (LCA) and 3D printability,none,none,,0.00%,,,,,,,,,,,,,,,,,,,clay,common clay,26.46%,gypsum,17.64%,31.33%,0.71,,,,,,,,,sand,24.57%,,1832.00,,,n,undetermined,,,,,,160,40,40,,,,,,,,,0.9,,,,,,,,,,,,,,,,,,,,0.11,,,,,,,,,,,,,,,,,,,,,,,,,,,,,,,,,,,,,,0.847,,,,,,,,,,,,,,,,,,,,,,,,,,,,,,,,,,
PC-PP U 1,https://doi.org/10.1016/j.cemconres.2019.02.017,Hardened properties of 3D printed concrete: The influence of process parameters on interlayer adhesion,synthetic,PP fiber,,0.50%,0.50%,,,,,,,,,,,,,,,,,,cement,Weber 145,,,,,0.50,,,,,,,,,,,,,,,n,y,,,,,,160,40,40,,,,,,,,,,,,,,,,,,,,,,,,,,,,,,,,,,,,,,,,,,,,,,,,,,,,,,,,,,,,,,,,,,,,,,,,,,,,,,,,,,,,,,,,,,,,,,,,,,,,,
PC-PP A 1,https://doi.org/10.1016/j.cemconres.2019.02.017,Hardened properties of 3D printed concrete: The influence of process parameters on interlayer adhesion,synthetic,PP fiber,,0.50%,0.50%,,,,,,,,,,,,,,,,,,cement,Weber 146,,none,,,0.50,,,,,,,,,,,,,,,y,y,gantry,25.4,15,,,160,40,40,,,,,,,,,,,,,,,,,,,,,,,,,,,,,,,,,,,,,,,,,,,,,,,,,,,,,,,,,,,,,,,,,,,,,,,,,,,,,,,,,,,,,,,,,,,,,,,,,,,,,
LC3-PP 1,https://doi.org/10.1016/j.jobe.2023.106186,Influence of limestone calcined clay cement on properties of 3D printed concrete for sustainable construction,synthetic,PP fiber,0.38%,1.00%,,200.00,,6.00,,30.00,,,,,,,,,,,,,cement,type 1 portland cement,32.42%,metakaolin,0.00%,14.59%,0.45,limestone,0.00%,plasticizer,0.32%,HPMC,0.10%,,,sand,52.18%,,,,,n,y,,,,,,160,40,40,,,,,,,,,32.5,ASTM C39,,,,,,,,,2.8,,,,,,,,,,6.25,,,,NEN-EN 196–6,,,,,,,,,,,,,,,,,,,,,,,,,,,,,,,,,,,,,,,,,,,,,,,,,,,,,,,,,,,,,,,,,,,,
LC3-PP 2,https://doi.org/10.1016/j.jobe.2023.106186,Influence of limestone calcined clay cement on properties of 3D printed concrete for sustainable construction,synthetic,PP fiber,0.38%,1.00%,,200.00,,6.00,,30.00,,,,,,,,,,,,,cement,type 1 portland cement,17.83%,metakaolin,9.73%,14.59%,0.45,limestone,4.86%,plasticizer,0.32%,HPMC,0.10%,,,sand,52.25%,,,,,n,y,,,,,,160,40,40,,,,,,,,,31,ASTM C39,,,,,,,,,2.7,,,,,,,,,,4.9,,,,NEN-EN 196–4,,,,,,,,,,,,,,,,,,,,,,,,,,,,,,,,,,,,,,,,,,,,,,,,,,,,,,,,,,,,,,,,,,,,
LC3-PP 3,https://doi.org/10.1016/j.jobe.2023.106186,Influence of limestone calcined clay cement on properties of 3D printed concrete for sustainable construction,synthetic,PP fiber,0.38%,1.00%,,200.00,,6.00,,30.00,,,,,,,,,,,,,cement,type 1 portland cement,17.85%,metakaolin,9.74%,14.61%,0.45,limestone,4.87%,plasticizer,0.20%,HPMC,0.10%,,,sand,52.25%,,,,,n,y,,,,,,160,40,40,,,,,,,,,24,ASTM C39,,,,,,,,,2.5,,,,,,,,,,5.5,,,,NEN-EN 196–2,,,,,,,,,,,,,,,,,,,,,,,,,,,,,,,,,,,,,,,,,,,,,,,,,,,,,,,,,,,,,,,,,,,,
LC3-PP 4,https://doi.org/10.1016/j.jobe.2023.106186,Influence of limestone calcined clay cement on properties of 3D printed concrete for sustainable construction,synthetic,PP fiber,0.38%,1.00%,,200.00,,6.00,,30.00,,,,,,,,,,,,,cement,type 1 portland cement,17.85%,metakaolin,9.74%,14.61%,0.45,limestone,4.87%,plasticizer,0.20%,HPMC,0.10%,,,sand,52.26%,,,,,y,y,gantry,25,20-45,60,,160,40,40,,,,,,14,,,20.5,ASTM C39,,,,,,2.4,,,1.7,,,,,,,5.4,,,3.8,,,,NEN-EN 196–1,,,,,,,,,,,,,,,,,,,,,,,,,,,,,,,,,,,,,,,,,,,,,,,,,,,,,,,,,,,,,,,,,,,,
LC3-PP 5,https://doi.org/10.1016/j.jobe.2023.106186,Influence of limestone calcined clay cement on properties of 3D printed concrete for sustainable construction,synthetic,PP fiber,0.38%,1.00%,,200.00,,6.00,,30.00,,,,,,,,,,,,,cement,type 1 portland cement,17.84%,metakaolin,9.73%,14.60%,0.45,limestone,4.87%,plasticizer,0.26%,HPMC,0.10%,,,sand,52.28%,,,,,n,y,,,,,,160,40,40,,,,,,,,,30.5,ASTM C39,,,,,,,,,2.8,,,,,,,,,,6.6,,,,NEN-EN 196–0,,,,,,,,,,,,,,,,,,,,,,,,,,,,,,,,,,,,,,,,,,,,,,,,,,,,,,,,,,,,,,,,,,,,
LC3-PP 6,https://doi.org/10.1016/j.jobe.2023.106186,Influence of limestone calcined clay cement on properties of 3D printed concrete for sustainable construction,synthetic,PP fiber,0.38%,1.00%,,200.00,,6.00,,30.00,,,,,,,,,,,,,cement,type 1 portland cement,17.84%,metakaolin,9.73%,14.60%,0.45,limestone,4.87%,plasticizer,0.26%,HPMC,0.10%,,,sand,52.30%,,,,,y,y,gantry,25,20-47,60,,160,40,40,,,,,,22.5,,,25,ASTM C39,,,,,,2.6,,,2.3,,,,,,,6.3,,,5.1,,,,NEN-EN 196–1,,,,,,,,,,,,,,,,,,,,,,,,,,,,,,,,,,,,,,,,,,,,,,,,,,,,,,,,,,,,,,,,,,,,
PC-NF U 1,https://doi.org/10.1016/j.cemconres.2021.106559,Modelling the interlayer bond strength of 3D printed concrete with surface moisture,none,none,,0.00%,,,,,,,,,,,,,,,,,,,cement,type 1 portland cement,25.28%,silica fume,3.61%,11.39%,0.32,fly ash,7.21%,plasticizer,0.22%,,,,,sand,52.30%,,,,,y,y,gantry,25,50,75,,160,40,40,,,,,,39,,,,,,,,,,,,,,,,,,,,3.8,,,,,,,,,,,,,,,,,,,,,,,,,,,,,,,,,,,,,,,,,,,,,,,,,,,,,,,,,,,,,,,,,,,,,,,,,,,
S-ST B 1,https://doi.org/10.1016/j.conbuildmat.2021.124079,Feasibility of 3DP cob walls under compression loads in low-rise construction,biobased,straw,2.00%,14.50%,14.37%,80.00,30.00,50.00,,1000.00,,,,,,,,,,,,,soil,soil,73.00%,none,,25.00%,0.34,,,,,,,,,,,,,,,y,y,robotic arm,45,17.95,35,,,,,,,,,,,0.83,0.89,0.86,,,,,,,,,,,,,,,,,,,,,,,,,,,,,,,,,,,0.0206,0.0253,,,,,,,,,,,,,,,,,,,,,,,,,,,,,,,,,,,,,,,,,,,,,,,,,,,,,,,,
